Repository: lryan599/wiki_generator

# 压铸技术 Wiki 生成器

本仓库基于 Open Deep Research / LangGraph 实现，面向压铸、铸造、材料与工艺知识库的自动词条生成和展示。系统会围绕目标词条进行检索、并行研究、证据压缩、引用校验和最终 Markdown 写作，生成的词条默认保存到 `wiki_site/docs/entries`，再由 MkDocs 构建为可搜索的静态 Wiki。

## 功能概览

- **深度研究工作流**：`Deep Researcher` LangGraph 会依次完成需求澄清、研究简报、并行研究、结构化证据压缩和 Wiki 写作。
- **知识库检索工具**：支持通过 KBA Query / Window / Resource API 检索文本、图片、表格和图表证据。
- **批量词条生成**：`src/cli.py` 支持单词条、`wiki_entries.txt` 和 JSONL 批量输入，可本地进程运行，也可提交到 LangGraph API。
- **Markdown 持久化**：生成文件会自动清洗文件名、避免覆盖、规范表格/公式/图片布局，并写入版本、生成时间和置信度元数据。
- **Wiki 站点**：MkDocs 站点内置中文搜索、词条索引、条目信息面板和智能问答入口。
- **运维脚本**：提供 Wiki 站点/检索服务启动、词条统计、失败线程重试等辅助脚本。

File: wiki_site/docs/entries/冷室立式压铸机.md
---
version: "v1"
generated_at: "2026-06-19T12:18:51+00:00"
confidence_score: 0.85
confidence_level: "high"
confidence_basis:
  cited_sources: 16
  source_quality_score: 0.87
  freshness_score: 0.72
  evidence_coverage_score: 1.0
---

## 定义与基本特征

冷室立式压铸机（又称立式冷室压铸机、立式冷压室压铸机，英文名称为 **cold chamber vertical die casting machine** 或 **vertical cold chamber die casting machine**）是冷室压铸机的一种结构形式，其核心特征在于 **合模机构水平布置而压射机构垂直布置**：压室轴线垂直于模具分型面并沿竖直方向放置，合模与开模动作沿水平方向进行[[S2,S16,S10,S15]]。该机型与合模和压射方向均为垂直的全立式冷室压铸机属不同亚类，不可混淆。

该机型由捷克工程师 Josef Polak 于 1927 年首次研制成功[[S10]]，是最早定型的冷室压铸机之一。

## 分类与谱系位置

压铸机首先按压室受热条件分为 **热室压铸机** 与 **冷室压铸机** 两大类。其中冷室压铸机又因压室与模具的放置方位不同，并列划分为三个独立亚类[[S2,S11,S9,S14]]：

- 卧式冷室压铸机（horizontal cold chamber die casting machine）
- **立式冷室压铸机**（vertical cold chamber die casting machine）
- 全立式冷室压铸机（vertical clamping and injection cold chamber machine）

三者在分类上无从属关系，冷室立式压铸机直接隶属于冷室压铸机这一上位类目。典型的压铸机分类谱系如下图所示。

![压铸机完整分类谱系图](http://192.168.150.150:8000/api/v1/workspaces/die_casting_wiki_v2/document-elements/5ece11b9-2ffd-4a4d-853f-f0cad5a0dad7/resource)

图为压铸机分类的树状结构，明确标识出冷室压铸机下卧式、立式、全立式三个并列分支[[S9]]。

## 结构与组成

冷室立式压铸机的压射机构采用 **上下双冲头** 的特殊构造[[S8,S15]]：

- **上部为压射主冲头**，负责将熔融金属压入模具型腔；
- **下部为独立驱动的反料冲头**，在浇注时封堵喷嘴口，压射时受控下退打开通道，并在循环末尾切断余料并顶出压室。

两台冲头各自由独立的液压回路控制，这就要求比卧式机型更复杂的液压系统。合模机构则采用水平布置的曲肘式或直压式结构，整机占地面积较小，但因压射机构竖立，设备总高度显著高于同吨位的卧式冷室压铸机[[S8,S7]]。

熔融金属的给料方式既可采用人工舀料，也可配备自动给汤机实现定量浇注[[S3,S13,S8]]。以下结构示意图展示了该机型的核心组成部分。

![立式冷室压铸机整机结构示意图](http://192.168.150.150:8000/api/v1/workspaces/die_casting_wiki_v2/document-elements/5b31eff6-c88b-43c9-907a-c0582b8b73da/resource)

该图来源于《压铸模具简明设计手册》，清晰显示了立式压室、双冲头布置及水平合模机构的整体关系[[S7]]。

## 工作原理与工艺过程

立式冷室压铸机的标准工作循环包含六个步骤[[S3,S13,S12]]：

1. **合模并封口** – 合模机构完成水平合模动作，下侧反料冲头上升，封堵住喷嘴通道口；
2. **浇注金属液** – 定量的熔融金属从压室上方浇入垂直放置的压室中，金属液被反料冲头托住；
3. **压射与充型** – 上部压射主冲头下行接触液面，反料冲头同步受控下降，完全打开喷嘴孔道，金属液在高压下经喷嘴填充模具型腔；
4. **保压凝固** – 充型完成后液压系统维持高压，直至型腔内金属完全凝固；
5. **切除余料** – 压射主冲头上行回程，反料冲头同步上升，切断浇口余料（料饼）并完全顶出压室；
6. **开模取件** – 反料冲头复位，合模机构打开，推出机构将凝固后的铸件从动模侧推出，完成一个循环。

因为压室呈垂直布置，注入其中的金属液上方为空气层，压射过程中被卷入金属液的气体量显著低于水平压室的卧式机型。这使得充型流动更为平稳，可以大幅降低铸件气孔缺陷的概率[[S16]]。但金属液从垂直压室经喷嘴再进入水平方向模具的流动路径产生了转折，导致压力损失较卧式机型更大[[S8,S16]]。

## 关键参数

依据现行国家标准 GB/T 21269-2023《冷室压铸机》，立式冷室压铸机的典型基本参数范围如下[[S1]]：

| 参数项 | 典型范围/说明 |
|---|---|
| 合模力 | 630 kN ～ 4000 kN（以小型机为主） |
| 压射力 | 20 kN ～ 100 kN |
| 压射比压 | 30 MPa ～ 70 MPa |
| 压室直径 | 40 mm ～ 80 mm |
| 锌合金最大可浇注重量 | 2 kg ～ 6 kg |
| 适用压铸合金 | 锌合金、铝合金、镁合金、铜合金 |

上述参数表明该机型主要覆盖中小合模力区间，适合小型非铁金属压铸件生产。

## 与冷室卧式压铸机的对比

以下从充型质量、结构复杂度、工艺适应性等方面归纳立式冷室压铸机相对于卧式冷室压铸机的主要差异[[S8,S16,S5]]。

| 对比维度 | 冷室立式压铸机 | 冷室卧式压铸机 |
|---|---|---|
| 卷气倾向 | 压室垂直布置，气体在上方，卷气少，气孔缺陷低[[S16]] | 压室水平布置，金属液可能卷入较多气体 |
| 浇口布置 | 可直接开设中心浇口，适合中心浇口零件[[S8,S5]] | 使用中心浇口时模具结构较复杂 |
| 压力损失 | 压射路径转折，压力损失较大[[S8,S16]] | 流程短，压力传递充分，压力损失小[[S8]] |
| 结构复杂度 | 含上下双冲头及反料机构，结构复杂[[S8,S15]] | 结构相对简单，维护方便[[S8]] |
| 操作与维护 | 操作、维修不便[[S8]] | 操作简便，易于自动化 |
| 生产效率 | 循环中含反料、切余料等步骤，生产率较低[[S8]] | 工作循环更简洁，效率较高 |
| 占地面积与高度 | 占地面积小，设备总高度高[[S8]] | 水平布置，长度较大，高度较低 |
| 市场保有量 | 在冷室压铸机中占比不足10%（约10%为卧式以外机型，立式更少）[[S8]] | 占冷室压铸机产量的90%以上[[S8]] |

## 典型应用领域

立式冷室压铸机当前主要用于 **带中心浇口的小型非铁金属压铸件**，且一般是 **中小批量生产** 场合[[S6]]。在常规大批量民用压铸件生产中，该机型占比极低。早期曾有部分微电机转子产品采用此设备生产，但随着卧式冷室压铸机的技术发展，这些应用场景已逐步被卧式机型替代[[S6]]。

适用合金种类包括锌合金、铝合金、镁合金和铜合金，但受限于合模力和压室容量，铸件重量和外形尺寸均偏小。

## 相关标准与命名

中国国内适用于冷室立式压铸机的主要现行标准如下：

- **GB/T 21269-2023《冷室压铸机》**（2024年4月1日起实施，替代 GB/T 21269-2018）—— 规定了立式冷室压铸机的型式、基本参数、技术要求及检验方法[[S1,S4]]；
- **GB/T 20906-2007《压铸单元安全技术要求》** —— 涉及设备安全防护要求[[S4]]；
- **JB/T 3000-2006《铸造设备型号编制方法》** —— 规定压铸机型号命名规则[[S4]]。

按 JB/T 3000-2006 的编制方法，立式冷室压铸机的型号示例为 **J155**，表示合模力为 500 kN 的立式冷室压铸机[[S4]]。类似地，J1513 则表示合模力 1250 kN 的同类型号[[S12]]。

## Sources
- S2: [压铸模具简明设计手册](http://192.168.150.150:8000/api/v1/workspaces/die_casting_wiki_v2/document-elements/099966fa-6cac-40e8-8157-1f93e7600a8d/resource) (`099966fa-6cac-40e8-8157-1f93e7600a8d`)
- S16: [压铸成型工艺及模具设计](http://192.168.150.150:8000/api/v1/workspaces/die_casting_wiki_v2/document-elements/f2a0b9c2-9a49-4552-b969-8b624a0f6ffa/resource) (`f2a0b9c2-9a49-4552-b969-8b624a0f6ffa`)
- S10: [1504269_冷室压铸机](http://192.168.150.150:8000/api/v1/workspaces/die_casting_wiki_v2/document-elements/64a5fc89-cb9c-43cf-b4b8-6513cf4dd245/resource) (`64a5fc89-cb9c-43cf-b4b8-6513cf4dd245`)
- S15: [development of the cold chamber pressure die casting machine__da0bfa0647](http://192.168.150.150:8000/api/v1/workspaces/die_casting_wiki_v2/document-elements/e51b88eb-e29c-4285-a6bf-3f1be72b1f90/resource) (`e51b88eb-e29c-4285-a6bf-3f1be72b1f90`)
- S11: [压铸工艺与模具设计 第2版](http://192.168.150.150:8000/api/v1/workspaces/die_casting_wiki_v2/document-elements/8ad7222d-1bdd-4b5b-aad6-943a76fa613a/resource) (`8ad7222d-1bdd-4b5b-aad6-943a76fa613a`)
- S9: [压铸机分类示意图](http://192.168.150.150:8000/api/v1/workspaces/die_casting_wiki_v2/document-elements/5ece11b9-2ffd-4a4d-853f-f0cad5a0dad7/resource) (`5ece11b9-2ffd-4a4d-853f-f0cad5a0dad7`)
- S14: [压铸机分类示意图](http://192.168.150.150:8000/api/v1/workspaces/die_casting_wiki_v2/document-elements/e139111a-d508-4dff-9b9a-8ab3b1b0be9a/resource) (`e139111a-d508-4dff-9b9a-8ab3b1b0be9a`)
- S8: [金属与塑料成形设备](http://192.168.150.150:8000/api/v1/workspaces/die_casting_wiki_v2/document-elements/5b98290a-859c-4027-92db-78cd79672f9f/resource) (`5b98290a-859c-4027-92db-78cd79672f9f`)
- S7: [立式冷室压铸机结构示意图](http://192.168.150.150:8000/api/v1/workspaces/die_casting_wiki_v2/document-elements/5b31eff6-c88b-43c9-907a-c0582b8b73da/resource) (`5b31eff6-c88b-43c9-907a-c0582b8b73da`)
- S3: [压铸模具简明设计手册](http://192.168.150.150:8000/api/v1/workspaces/die_casting_wiki_v2/document-elements/1eb11c36-0f81-44d1-9094-052764c049cb/resource) (`1eb11c36-0f81-44d1-9094-052764c049cb`)
- S13: [压铸工艺与模具设计 第2版](http://192.168.150.150:8000/api/v1/workspaces/die_casting_wiki_v2/document-elements/d3abe7db-081c-4ba3-ae27-66dccb6d4a47/resource) (`d3abe7db-081c-4ba3-ae27-66dccb6d4a47`)
- S12: [卧式压铸机用压铸模69例设计应用评析](http://192.168.150.150:8000/api/v1/workspaces/die_casting_wiki_v2/document-elements/abe3d4b4-450e-4317-9697-a9c6588ea2a1/resource) (`abe3d4b4-450e-4317-9697-a9c6588ea2a1`)
- S1: [GBT+21269（冷室压铸机）-2023.pdf-d3b66e4a-f76a-4736-b64b-753e46168fa6](http://192.168.150.150:8000/api/v1/workspaces/die_casting_wiki_v2/document-elements/01080ec1-17a2-49f4-ace1-a2ffb6bfcf3a/resource) (`01080ec1-17a2-49f4-ace1-a2ffb6bfcf3a`)
- S5: [常用压铸机的特点](http://192.168.150.150:8000/api/v1/workspaces/die_casting_wiki_v2/document-elements/2ea7f2f9-a216-4fa8-9dd3-b03315c98d55/resource) (`2ea7f2f9-a216-4fa8-9dd3-b03315c98d55`)
- S6: [立式压铸机用压铸模和挤铸模65例设计应用](http://192.168.150.150:8000/api/v1/workspaces/die_casting_wiki_v2/document-elements/34b818fd-d1f3-4572-bf9b-8c85e8425919/resource) (`34b818fd-d1f3-4572-bf9b-8c85e8425919`)
- S4: [压铸成形工艺与模具设计](http://192.168.150.150:8000/api/v1/workspaces/die_casting_wiki_v2/document-elements/2729372b-4a05-4111-a83f-f1879137d5e1/resource) (`2729372b-4a05-4111-a83f-f1879137d5e1`)

File: wiki_site/docs/entries/剪切速率.md
---
version: "v1"
generated_at: "2026-06-18T11:30:07+00:00"
confidence_score: 0.85
confidence_level: "very_high"
confidence_basis:
  cited_sources: 33
  source_quality_score: 0.85
  freshness_score: 0.8
  evidence_coverage_score: 1.0
---

## 概述

剪切速率（shear rate，符号 γ̇）是流体力学与流变学中的核心物理量，定义为垂直于流动方向的相邻流体层之间的速度梯度，单位为 s⁻¹。在压铸工艺语境下，剪切速率贯穿熔体从压室推进、浇道输送至内浇口高速充填型腔的整个过程，是决定金属液流动状态、粘度变化及最终铸件质量的关键工艺参数。

常规全液态压铸场景中，熔融纯金属或低固相分数合金（固相体积分数低于约 0.05～0.1）的流动行为符合牛顿流体假设，剪切应力 τ 与剪切速率 γ̇ 满足牛顿黏性定律 [[S4,S25]]：

**τ = μ · γ̇**

式中 μ 为动力粘度（Pa·s），是一不随剪切速率变化的常数 [[S4,S25]]。当金属液内固相体积分数高于 0.05～0.1 时，流动行为从牛顿流体转变为非牛顿流体；半固态压铸下金属浆料属于典型非牛顿流体，普遍呈现剪切变稀（shear thinning）特征，即表观粘度随剪切速率升高而降低 [[S16,S23,S31]]。

## 基本公式与非牛顿流体模型

### 表观粘度

非牛顿流体的黏度不再是常数，工程上采用表观粘度 ηₐ 来表征其流动特性，定义为剪应力与剪切速率的比值 [[S4,S27]]：

**ηₐ = τ / γ̇**

表观粘度同时受剪切速率和固相分数的双重影响：在固定固相分数条件下，表观粘度随剪切速率升高而降低；在固定剪切速率条件下，表观粘度随固相分数增大而升高 [[S5,S27]]。

### 常用粘度模型

半固态压铸数值模拟中广泛采用的粘度模型及其数学表达式如下表所示：

| 模型名称 | 数学表达式 | 适用范围与特点 |
|---|---|---|
| 幂律模型（Power Law / Ostwald-De-Waale） | ηₐ = k · γ̇^(n−1) | 半固态压铸常用剪切速率 10⁻⁴～10³ s⁻¹ 范围内与实验数据吻合度高，数学形式简洁 [[S32,S19,S7]]；n<1 时为剪切变稀流体，n=1 时退化为牛顿流体 |
| Carreau-Yasuda 模型 | ηₐ = η_∞ + (η₀ − η_∞) · [1 + (λ·γ̇)^a]^((n−1)/a) | 可综合考虑剪切速率、温度、固相率的影响，将粘度划分为第一牛顿区、假塑性区、第二牛顿区三个区域 [[S8,S18]] |
| Cross 模型 | η = η_∞ + (η₀ − η_∞) / (1 + k·γ̇^m) | 在 10⁻⁴～10³ s⁻¹ 范围内模拟结果与实测剪切速率-粘度曲线高度吻合 [[S34]] |

### 剪切速率的三个特征区间

依据 Carreau-Yasuda 模型，半固态金属浆料的粘度随剪切速率变化呈现三个典型区域 [[S8,S17]]：

- **第一牛顿区（极低剪切速率）**：粘度极高且近似恒定；
- **假塑性区（中剪切速率）**：剪切变稀特性显著，粘度随剪切速率升高而快速下降；
- **第二牛顿区（极高剪切速率）**：粘度趋近于对应液态金属的恒定低值。

Cross 模型进一步揭示，半固态浆料在两个牛顿区间之间发生转变的临界剪切速率受固相分数影响 [[S34]]。

## 压铸充型中的剪切速率分布

### 各流动区域的典型剪切速率

压铸充型过程中，熔体在不同流动截面上的剪切速率差异显著。模壁附近剪切速率达到峰值，流道中心位置接近零 [[S20,S29]]。各区域剪切速率量级如下：

| 流动区域 | 典型剪切速率范围（s⁻¹） |
|---|---|
| 慢压射阶段压室 | < 10 [[S15]] |
| 横浇道 | 10¹～10³ [[S20,S29]] |
| 内浇口（常规压铸） | 10³～10⁵ [[S20,S29]] |
| 型腔充填后期 | < 10³ [[S20,S29]] |

### 内浇口剪切速率计算与典型值

对于压铸常用的矩形薄内浇口，剪切速率计算公式为 [[S9]]：

**γ̇ = 6Q / (W·h²)**

式中 Q 为体积流量，W 为浇口宽度，h 为浇口厚度。基于不同合金推荐内浇口速度和常规浇口厚度（0.3～0.5 mm），可计算的剪切速率范围如下 [[S2,S28,S6]]：

| 合金类型 | 推荐内浇口速度（m/s） | 常规压铸内浇口剪切速率（s⁻¹） |
|---|---|---|
| 铝合金 | 17～40 | 7.2×10⁴～8×10⁵ |
| 锌合金 | 30～60 | 1.2×10⁵～1.2×10⁶ |
| 镁合金 | 40～50 | 1.6×10⁵～1×10⁶ |

### 半固态压铸剪切速率分布特征

下图为半固态铝合金压铸充型75%时刻的剪切速率分布云图，使用 ProCAST 软件基于非牛顿流体模型模拟生成，数值范围 0～150 s⁻¹，颜色梯度直观展示了充型过程中不同位置剪切速率的非均匀分布特征，模壁附近剪切速率显著高于流道芯部 [[S14]]。

![半固态铝合金压铸充型75%时刻的剪切速率分布云图](http://192.168.150.150:8000/api/v1/workspaces/die_casting_wiki_v2/document-elements/54690984-8c7f-4820-ae3e-e01a53de8aee/resource)

半固态压铸下，不同合金的实测适配剪切速率区间差异明显：BiSn17 合金适配剪切速率为 200～1000 s⁻¹，AZ91D 镁合金适配剪切速率为 46～500 s⁻¹，在该区间内半固态浆料可稳定呈现剪切变稀特性 [[S22]]。三种合金对应半固态压铸剪切速率区间均为几十到一千 s⁻¹ 量级，显著低于常规液态压铸的内浇口剪切速率 [[S2,S22]]。

## 剪切速率对熔体性能与充型行为的影响

### 牛顿流体与非牛顿流体充型行为的差异

常规全液态压铸的熔融金属在固液相线以上温度、无明显固相析出时，粘度近似为常数，充型时因雷诺数通常大于 10⁵，流动为未充分发展的紊流，流体前沿不连续，甚至出现喷射雾化现象 [[S31,S23]]。

半固态非牛顿流体相比常规液态牛顿压铸流体，表观粘度通常在 1 Pa·s 以上，比液态金属的粘度（约 10⁻³ Pa·s）大 3 个数量级以上，充型过程可维持层流状态，流动前沿平直、无飞溅、无回流裹气现象，大幅降低卷气、夹杂等缺陷的生成可能性 [[S17]]。

### 压射速度—剪切速率—表观粘度的耦合关系

在半固态压铸中，压射速度决定充型过程的剪切速率。在相同浇注温度与模具初始温度条件下，压射速度越大，剪切速率越高，半固态熔体表观粘度越低，流动性与充型能力越好 [[S12,S30]]。

### 剪切增稠现象

在剪切速率快速突变的暂态充型工况下，半固态金属浆料可能呈现剪切增稠（shear thickening）现象而非剪切变稀。例如在 Couette 型流变仪实验中，当剪切速率在极短时间内由低值骤增至高值时，会引起剪切应力的陡然上升 [[S10]]。这意味着在实际压铸充填的暂态流动中，不能简单套用稳态剪切变稀模型来描述充填流动 [[S10]]。

## 剪切速率与压铸缺陷的关联

### 剪切速率过低导致的缺陷

当半固态流变压铸的压射速度过小时，熔体所受剪切速率不足，流动性过低，铸件会出现充型不足缺陷 [[S1,S26]]。以 AM60 镁合金为例，压射速度小于 0.5 m/s 时铸件充型不足；增大至 2.0 m/s 后充型完整，但充型末端易出现冷隔缺陷 [[S1]]。

![压射速度0.2m/s时AM60镁合金压铸件，存在充型不足缺陷](http://192.168.150.150:8000/api/v1/workspaces/die_casting_wiki_v2/document-elements/c30461d5-58f3-4b7a-b147-79e4656965af/resource)

### 剪切速率过高导致的缺陷

当压射速度过大、剪切速率过高时，熔体流速过快会引发紊流与飞溅现象，卷气倾向大幅提升，铸件内部微气孔数量与尺寸同步增大，同时飞边缺陷显著增加。以 AM60 镁合金半固态流变压铸为例，压射速度大于 7.0 m/s 时即出现严重飞边 [[S1]]。

对于常规全液态压铸，内浇口速度过高会加剧模具冲刷侵蚀与粘膜问题；建议铝合金内浇口速度不超过 60 m/s，锌合金不超过 55 m/s，镁合金不超过 90 m/s [[S13]]。

## 工艺设计与控制

### 剪切速率的调控手段

压铸工程中调节剪切速率的常用手段包括 [[S11,S21]]：

- **调整压射速度**：通过压铸机速度曲线控制快压射段冲头速度，直接改变充型阶段剪切速率；
- **优化内浇口截面尺寸**：改变内浇口厚度和宽度，调整熔体流经浇口的流速，进而调控内浇口区域的剪切速率；
- **调整模具温度**：改变熔体初始表观粘度，间接匹配合理的剪切速率区间。

半固态压铸的直浇道、横浇道截面积沿流动方向逐步递减的设计，可逐级对熔体施加可控剪切作用，促进初生 α-Al 晶粒球化，改善流变性能 [[S21]]。

### CFD 模拟中的剪切速率预测与优化

在压铸 CFD 数值模拟中，Flow-3D、ProCAST、MAGMASoft 等主流铸造仿真软件可通过导入半固态非牛顿粘度模型（如 Ostwald-De-Waale 幂律模型、Carreau 表观粘度模型等），直接计算充型过程全流场的剪切速率分布，预测不同工艺参数下的剪切速率变化趋势，进而完成剪切速率的工艺优化 [[S33,S13,S24]]。

## 相关概念与跨领域对比

### 牛顿流体与非牛顿流体的区别

| 特性 | 牛顿流体 | 非牛顿流体 |
|---|---|---|
| 粘度 | 常数，不随剪切速率变化 | 表观粘度随剪切速率变化 |
| 剪切应力-剪切速率关系 | 线性：τ = μ·γ̇ | 非线性 |
| 压铸中的适用场景 | 全液态金属、低固相分数（f_s < 0.05～0.1） | 半固态浆料、高固相分数合金 |
| 典型压铸充型流态 | 紊流 | 层流 |

### 剪切速率与相关物理量的关系

- **剪切应力（τ）**：在牛顿流体中二者成正比 τ = μ·γ̇；在非牛顿流体中为非线性关系，具体取决于所采用的流变模型。
- **表观粘度（ηₐ）**：定义为 ηₐ = τ/γ̇，在剪切变稀流体中随剪切速率升高而降低。
- **应变速率**：剪切速率是应变速率在剪切流动方向上的分量，在压铸充型分析中二者经常通用。

### 与保护渣领域的概念对比

压铸语境下的半固态金属浆料与连铸保护渣同属具有非牛顿流体特性的工业流体。用户提供的描述提示中提及保护渣在 8 s⁻¹ 剪切速率下润滑性能最佳，该数值量级与半固态压铸常用剪切速率（10⁻⁴～10³ s⁻¹）具有重叠区间，但在压铸技术文献中尚无直接对应数据，不宜直接套用。

## Sources
- S4: [轻合金半固态成形技术](http://192.168.150.150:8000/api/v1/workspaces/die_casting_wiki_v2/document-elements/0db4e15c-b869-4e1e-ab1b-fa2e48213388/resource) (`0db4e15c-b869-4e1e-ab1b-fa2e48213388`)
- S25: [普通高等教育“十三五”规划教材 特种铸造](http://192.168.150.150:8000/api/v1/workspaces/die_casting_wiki_v2/document-elements/bd9ca9f4-899b-4292-a97f-d80cd21c7cc5/resource) (`bd9ca9f4-899b-4292-a97f-d80cd21c7cc5`)
- S16: [现代压力铸造技术](http://192.168.150.150:8000/api/v1/workspaces/die_casting_wiki_v2/document-elements/640f0921-d0f3-4e80-b679-c8294e99a8f3/resource) (`640f0921-d0f3-4e80-b679-c8294e99a8f3`)
- S23: [金属材料固-液成形理论与技术](http://192.168.150.150:8000/api/v1/workspaces/die_casting_wiki_v2/document-elements/a87497d4-5934-4a0b-8383-2e31fdf9ce64/resource) (`a87497d4-5934-4a0b-8383-2e31fdf9ce64`)
- S31: [金属材料固-液成形理论与技术](http://192.168.150.150:8000/api/v1/workspaces/die_casting_wiki_v2/document-elements/e2d114cd-395f-4041-a4e6-aa49cf989be6/resource) (`e2d114cd-395f-4041-a4e6-aa49cf989be6`)
- S27: [普通高等教育“十三五”规划教材 特种铸造](http://192.168.150.150:8000/api/v1/workspaces/die_casting_wiki_v2/document-elements/c5531dad-f3d0-40c6-bdb2-dac9ab8d1fed/resource) (`c5531dad-f3d0-40c6-bdb2-dac9ab8d1fed`)
- S5: [铝硅合金半固态压铸成形产品缺陷的形成机理及控制研究](http://192.168.150.150:8000/api/v1/workspaces/die_casting_wiki_v2/document-elements/1d2b121f-d46f-4db4-a0ba-97cd37157efb/resource) (`1d2b121f-d46f-4db4-a0ba-97cd37157efb`)
- S32: [铝合金半固态压铸工艺与组织性能研究](http://192.168.150.150:8000/api/v1/workspaces/die_casting_wiki_v2/document-elements/e620875c-9d68-4f8e-ac7a-9c7b7d7831b8/resource) (`e620875c-9d68-4f8e-ac7a-9c7b7d7831b8`)
- S19: [a time dependent power law viscosity model and its application in modell__4740485700](http://192.168.150.150:8000/api/v1/workspaces/die_casting_wiki_v2/document-elements/97139b7c-1dae-4f51-bf98-8f440e53cf1c/resource) (`97139b7c-1dae-4f51-bf98-8f440e53cf1c`)
- S7: [a time dependent power law viscosity model and its application in modell__4740485700](http://192.168.150.150:8000/api/v1/workspaces/die_casting_wiki_v2/document-elements/25ef708e-eafb-43e0-9449-4374c7b27a87/resource) (`25ef708e-eafb-43e0-9449-4374c7b27a87`)
- S8: [基于ProCAST的非牛顿流体压铸过程模拟](http://192.168.150.150:8000/api/v1/workspaces/die_casting_wiki_v2/document-elements/27c8dfd4-483a-4d9c-8cd4-12c85bb30b89/resource) (`27c8dfd4-483a-4d9c-8cd4-12c85bb30b89`)
- S18: [汽车支架半固态挤压铸造工艺参数的优化](http://192.168.150.150:8000/api/v1/workspaces/die_casting_wiki_v2/document-elements/93f1ad3d-fe5a-4338-ad5b-a254a4e11b19/resource) (`93f1ad3d-fe5a-4338-ad5b-a254a4e11b19`)
- S34: [357铝合金半固态浆料在流变压铸过程中流动行为的研究](http://192.168.150.150:8000/api/v1/workspaces/die_casting_wiki_v2/document-elements/ffbf2b04-c3f3-4b7f-87db-3b5c79ecfaf9/resource) (`ffbf2b04-c3f3-4b7f-87db-3b5c79ecfaf9`)
- S17: [基于ProCAST的非牛顿流体压铸过程模拟](http://192.168.150.150:8000/api/v1/workspaces/die_casting_wiki_v2/document-elements/6d7649e9-3462-43f8-85ed-f047d5ea8791/resource) (`6d7649e9-3462-43f8-85ed-f047d5ea8791`)
- S20: [塑料注射成型与模具设计指南](http://192.168.150.150:8000/api/v1/workspaces/die_casting_wiki_v2/document-elements/9b1de2c2-626e-4c75-9bb1-b552249ac840/resource) (`9b1de2c2-626e-4c75-9bb1-b552249ac840`)
- S29: [图2.7 流道截面剪切速率分布](http://192.168.150.150:8000/api/v1/workspaces/die_casting_wiki_v2/document-elements/d16f24e7-bf7e-4eb7-865c-3652a68a5e0a/resource) (`d16f24e7-bf7e-4eb7-865c-3652a68a5e0a`)
- S15: [压铸工艺及模具设计](http://192.168.150.150:8000/api/v1/workspaces/die_casting_wiki_v2/document-elements/5e3cd9ed-2919-4563-bbdd-4fc32e2c907a/resource) (`5e3cd9ed-2919-4563-bbdd-4fc32e2c907a`)
- S9: [塑料注射成型与模具设计指南](http://192.168.150.150:8000/api/v1/workspaces/die_casting_wiki_v2/document-elements/2838e491-b60b-4f48-b48d-e9b1785f3879/resource) (`2838e491-b60b-4f48-b48d-e9b1785f3879`)
- S2: [Cross sections of several metal atoms for interaction with thermal neutrons](http://192.168.150.150:8000/api/v1/workspaces/die_casting_wiki_v2/document-elements/07dd8768-af78-4a71-97b6-b7f33e68e3e4/resource) (`07dd8768-af78-4a71-97b6-b7f33e68e3e4`)
- S28: [die cast engineering a hydraulic thermal and mechanical process__e5dfda1a8e](http://192.168.150.150:8000/api/v1/workspaces/die_casting_wiki_v2/document-elements/ce4a1878-7909-4797-8489-6e328488f807/resource) (`ce4a1878-7909-4797-8489-6e328488f807`)
- S6: [encyclopedia of aluminum and its alloys two volume set__9820af6cf3](http://192.168.150.150:8000/api/v1/workspaces/die_casting_wiki_v2/document-elements/24948353-b295-4898-8734-1ec02c14a2de/resource) (`24948353-b295-4898-8734-1ec02c14a2de`)
- S14: [非牛顿流体剪切速率分布 (充型体积 75%)](http://192.168.150.150:8000/api/v1/workspaces/die_casting_wiki_v2/document-elements/54690984-8c7f-4820-ae3e-e01a53de8aee/resource) (`54690984-8c7f-4820-ae3e-e01a53de8aee`)
- S22: [半固态金属成形技术](http://192.168.150.150:8000/api/v1/workspaces/die_casting_wiki_v2/document-elements/a5f88938-8a56-4e1e-bd27-68917ec12edf/resource) (`a5f88938-8a56-4e1e-bd27-68917ec12edf`)
- S12: [汽车支架半固态挤压铸造工艺参数的优化](http://192.168.150.150:8000/api/v1/workspaces/die_casting_wiki_v2/document-elements/4f4fe5c1-3ba9-4778-bf34-687480bc3cb7/resource) (`4f4fe5c1-3ba9-4778-bf34-687480bc3cb7`)
- S30: [汽车支架半固态挤压铸造工艺参数的优化](http://192.168.150.150:8000/api/v1/workspaces/die_casting_wiki_v2/document-elements/d56fb559-98dd-4494-bd74-71d271bb381a/resource) (`d56fb559-98dd-4494-bd74-71d271bb381a`)
- S10: [半固态金属成形技术](http://192.168.150.150:8000/api/v1/workspaces/die_casting_wiki_v2/document-elements/3594d1ae-358e-4217-90dc-0a3e980d1bdb/resource) (`3594d1ae-358e-4217-90dc-0a3e980d1bdb`)
- S1: [压射速度对流变压铸AM60镁合金缺陷形成的影响](http://192.168.150.150:8000/api/v1/workspaces/die_casting_wiki_v2/document-elements/0252d1a0-e9df-46a9-8d19-99272a35a935/resource) (`0252d1a0-e9df-46a9-8d19-99272a35a935`)
- S26: [压射速度0.2m/s时AM60镁合金压铸件，存在充型不足缺陷](http://192.168.150.150:8000/api/v1/workspaces/die_casting_wiki_v2/document-elements/c30461d5-58f3-4b7a-b147-79e4656965af/resource) (`c30461d5-58f3-4b7a-b147-79e4656965af`)
- S13: [压铸技术手册](http://192.168.150.150:8000/api/v1/workspaces/die_casting_wiki_v2/document-elements/544fad7b-6f2a-426d-a2e4-fa6c537e0667/resource) (`544fad7b-6f2a-426d-a2e4-fa6c537e0667`)
- S11: [金属压铸模设计技巧与实例](http://192.168.150.150:8000/api/v1/workspaces/die_casting_wiki_v2/document-elements/3696d07f-ee8a-4b04-a22b-20e18e5b6de1/resource) (`3696d07f-ee8a-4b04-a22b-20e18e5b6de1`)
- S21: [汽车用铝合金半固态压铸工艺与组织性能研究](http://192.168.150.150:8000/api/v1/workspaces/die_casting_wiki_v2/document-elements/a4699ce4-11db-4319-9e0c-3da12015d2c0/resource) (`a4699ce4-11db-4319-9e0c-3da12015d2c0`)
- S33: [铝合金半固态压铸工艺与组织性能研究](http://192.168.150.150:8000/api/v1/workspaces/die_casting_wiki_v2/document-elements/ef20cd8d-6176-48ca-95d1-dc347c290431/resource) (`ef20cd8d-6176-48ca-95d1-dc347c290431`)
- S24: [0004_724a991557565b32_Metal_casting_simulation](http://192.168.150.150:8000/api/v1/workspaces/die_casting_wiki_v2/document-elements/b791779c-501a-40f6-ac79-ec32772621ab/resource) (`b791779c-501a-40f6-ac79-ec32772621ab`)

File: wiki_site/docs/entries/加工硬化.md
---
version: "v1"
generated_at: "2026-06-18T06:56:12+00:00"
confidence_score: 0.86
confidence_level: "very_high"
confidence_basis:
  cited_sources: 66
  source_quality_score: 0.87
  freshness_score: 0.76
  evidence_coverage_score: 1.0
---

## 概述

加工硬化（work hardening），又称形变强化、应变硬化（strain hardening），是指金属材料在冷塑性变形过程中，随着变形程度的增加，其强度和硬度显著升高，而塑性和韧性下降的现象。[[S20,S34,S74]] 这一现象的本质根源在于塑性变形导致晶体内部位错密度的大幅攀升：室温下，位错密度可从退火态的约 10⁶~10⁸ cm⁻²（10¹⁰~10¹² m⁻²）升高至冷变形后的 10¹¹~10¹² cm⁻²（10¹⁵~10¹⁶ m⁻²）。[[S34]]

加工硬化完全通过塑性变形引入位错的增殖和交互作用来实现强化，无需额外添加合金元素，也不依赖固态相变或第二相析出。因此，对于奥氏体不锈钢、防锈铝、单相黄铜等不可热处理强化的金属，加工硬化是其最主要甚至唯一的强化手段。[[S13,S74,S34]] 这种机制与固溶强化（溶质原子引起的晶格畸变）、细晶强化（晶界阻碍位错运动）和时效析出强化（第二相质点钉扎位错）在物理起因上存在本质区别。[[S13]]

## 微观机理

### 位错增殖与交互作用

塑性变形时，位错通过弗兰克‑瑞德源、晶界和相界面等位错源不断增殖，大量新位错的产生使晶体内的位错密度急剧增大。[[S34,S16,S12]] 运动中的位错在滑移面上相遇时会发生交割、缠结，形成位错锁和位错墙，严重阻碍后续位错的滑移，导致继续变形所需的流变应力不断升高，宏观上即表现为加工硬化。[[S34,S12]]

下图示意性地展示了位错在晶体中相互碰撞并阻碍运动的过程，直接对应加工硬化的基础原理。[[S19]]

![位错碰撞导致加工硬化的示意图](http://192.168.150.150:8000/api/v1/workspaces/die_casting_wiki_v2/document-elements/4dbefba4-64b5-4355-ac68-cfe354909a63/resource)

### 林位错理论与加工硬化

林位错（forest dislocation）理论是描述位错交互作用的核心模型之一。该理论指出，垂直于主滑移面穿过的不可动位错即为林位错；当运动中的主滑移位错切过这些林位错时，必然形成割阶（jog），这一过程需要额外做功，从而显著提升了位错滑移的阻力。[[S4]] 从滑移面的原子尺度来看，林位错构成了位错运动的固有障碍，直接反映了加工硬化中位错间相互钉扎的本质。[[S24]]

![滑移面的位错视角，含林位错与滑移台阶](http://192.168.150.150:8000/api/v1/workspaces/die_casting_wiki_v2/document-elements/5b6c275b-b1cc-4f7b-afc9-92d07588369b/resource)

### Taylor 硬化模型

Taylor 提出了第一个系统的加工硬化理论。其核心假设是：流变应力由塑性变形过程中产生的位错之间的弹性交互作用决定，流变切应力 τ 满足关系式 τ ∝ αGb√ρ，其中 G 为剪切模量，b 为伯氏矢量，ρ 为位错密度，α 为无量纲常数。[[S46,S73]] 该模型预测的硬化曲线呈抛物线形态，成为后来各种现代加工硬化理论的起点。实验上，对于纯铝，在室温下 μ≈26 GPa，b≈0.286 nm，取 α≈0.3，则位错密度由完全再结晶态的 ρ≈10¹⁰ m⁻² 增大到严重冷变形的 ρ≈10¹⁵ m⁻² 时，剪切强度增量 Δτ 可从约 0.2 MPa 提高到约 70 MPa，相应的拉伸强度增量约达 210 MPa。[[S48,S8]]

### 不同晶体结构的硬化行为差异

面心立方（FCC）金属具有丰富的滑移系，单晶体加工硬化通常呈现明显的三阶段特征——易滑移阶段、线性高硬化阶段以及抛物线硬化阶段；高应变下位错容易形成胞状结构。体心立方（BCC）金属在室温下的三阶段形态与 FCC 类似，但整体硬化水平略低。密排六方（HCP）单晶体若仅在基面滑移，可动位错数量极少，阶段硬化率极低；但在多晶 HCP 金属中，由于滑移系少、晶粒间变形协调性差，宏观上反而表现出远高于 FCC/BCC 多晶金属的加工硬化率。[[S22,S26]]

![三种常见单晶体的切应力-切应变加工硬化曲线，对比Cu、Nb、Mg的硬化行为差异](http://192.168.150.150:8000/api/v1/workspaces/die_casting_wiki_v2/document-elements/f8eb7898-e11e-4d6d-a7c1-43e2aeb52e09/resource)

## 影响因素

### 温度与应变速率

变形温度升高，材料的加工硬化率 dσ/dε 总体上呈下降趋势。当温度超过约 0.5 T_m（T_m 为熔点）时，位错攀移和交滑移驱动的动态回复速率显著增大，加工硬化与动态软化逐渐达到平衡，流变应力进入稳态平台。[[S8,S28]] 对 AZ91D 压铸镁合金而言，在室温至 200 ℃ 范围内能够保持显著的加工硬化；温度高于 200 ℃ 后硬化程度大幅减弱，超过 300 ℃ 则表现为粘塑性行为，基本不出现加工硬化过程。[[S21,S50]] ADC12 压铸铝合金在室温至 250 ℃ 区间内，温度升高时加工硬化率亦逐步降低。[[S51]] 而 ZZnAl4-1 压铸锌合金在低温下（0 ℃、‑40 ℃）的加工硬化效应明显强于常温。[[S65]]

### 晶粒尺寸

根据 Hall‑Petch 关系，晶粒细化可增加晶界对位错塞积的阻滞效应，从而提高加工硬化中位错的存储效率，形成叠加强化效果。[[S48]] 室温下 Fe、黄铜、Cu、Al 等金属的真应力随 (晶粒尺寸)⁻¹/² 呈线性升高。[[S23]]

### 层错能

层错能越低的金属，全位错越易分解为宽扩展位错，交滑移和攀移过程难度增大，位错密度储存上限更高，加工硬化能力越强。[[S43,S68]] 低层错能的 Co 基合金、Mg 合金甚至可通过应变诱导 fcc‑hcp 马氏体相变进一步贡献附加加工硬化。[[S68]]

### 第二相与纳米颗粒

纳米级第二相颗粒提升加工硬化能力主要通过两种机制：对可剪切的共格颗粒，其共格应变、新界面能和反相畴界生成等效应阻碍位错运动；当颗粒尺寸超过临界值后转变为 Orowan 绕过机制，进一步显著提高位错存储效率。高体积分数且合理间距的纳米弥散相可同步提高加工硬化率和饱和流变应力。[[S14,S59]]

### 初始位错密度

材料原始位错密度越高，在相同塑性应变下加工硬化所占的增量比例越低。预变形引入高密度位错后，后续变形中位错增殖效率下降，应力‑应变曲线的加工硬化斜率显著减小。[[S48]]

## 数学模型与工程表征

### Hollomon 方程与加工硬化指数 n

在均匀塑性变形阶段，多数金属的真应力 σ 与真应变 ε 之间可用幂律关系描述：

σ = K εⁿ

式中 K 为强度系数（ε=1 时的真应力），n 为加工硬化指数（应变硬化指数）。绝大多数金属的 n 值处于 0.1~0.5 之间，n 值越高，材料抵抗局部变形的能力越强，冷冲压成形时的延伸均匀性越好。[[S57,S58,S49]]

典型的金属板材 σ＝Kεⁿ 硬化曲线如下图所示。[[S10]]

![金属板材硬化曲线（σ=Kεⁿ），出自《中国模具工程大典》](http://192.168.150.150:8000/api/v1/workspaces/die_casting_wiki_v2/document-elements/1cbb0a01-c6d3-4a09-88a7-f6db3c19c594/resource)

### n 值的测定

加工硬化指数 n 的标准测定方法依据 ASTM E646《Test Method for Tensile Strain‑Hardening Exponents (n‑values) of Metallic Sheet Materials》[[S2,S6]]：通过对单轴拉伸试验获得的真应力‑真应变数据取自然对数，得到 lnσ = lnK + n lnε，在均匀塑性变形区间利用一元线性回归计算斜率即得 n 值。为消除板材各向异性影响，通常沿轧制方向 0°、45°和 90°三个方向取样测试并取加权平均值。[[S57,S58,S54]]

### 其他常用硬化模型

Voce 硬化模型属于渐近饱和型，适用于高应变下流变应力趋近饱和值的金属，如铝合金的大变形数值模拟。Ludwik 硬化模型为幂律型的变体，可通过修正参数适配低、中应变区间的不同硬化响应。两类模型参数均可通过单轴拉伸试验进行校准。[[S76]]

## 压铸关联性

### 压铸模具服役中的加工硬化

H13 热作模具钢（4Cr5MoSiV1）是铝合金、镁合金压铸模的主流材料，经常规淬回火后硬度一般为 42~48 HRC。[[S52,S37,S45,S15]] 压铸过程中，模具型腔表面经受反复急速加热和冷却，产生热应力与热冲击。当环境温度超过 550 ℃ 时 H13 钢发生明显软化，800 ℃ 下硬度仅约 20 HRC，这种周期性软化与再次冷作变形的叠加，是服役表面产生位错塞积和加工硬化的前置条件。[[S52,S37]] 实际失效模具的分析显示，经 2000 次以上压铸的 H13 模面表层硬度的分布为：距表面 0.05 mm 处 362 HV，0.10 mm 处 386 HV，0.15 mm 处 412 HV，0.20 mm 处 426 HV；若表面存在贫碳层，则会显著降低热疲劳抗力，诱发早期热疲劳裂纹。[[S7]]

下图示意性地表示了加工后表面显微硬度沿深度分布的一般规律——表层硬度明显高于基体原始硬度 H₀，并逐渐过渡至基体水平。这种特征可直接用于描述压铸模具或压铸件的加工硬化层。[[S17]]

![加工表面显微硬度随距表面距离的分布曲线，出自《机械加工工艺手册》](http://192.168.150.150:8000/api/v1/workspaces/die_casting_wiki_v2/document-elements/42978b98-851a-4713-996f-df56e39fc38c/resource)

### 模具制造冷加工引起的硬化

模具在切削加工过程中，表层金属因挤压塑性变形而产生加工硬化。硬化层越厚、硬度越高，对后续抗磨性、疲劳强度和热疲劳抗力的影响越显著。[[S5,S7]] 不当的磨削工艺会产生严重磨削烧伤，形成厚度小于 50 μm、硬度高达 65~67 HRC 的脆白亮层，易诱发磨削裂纹，降低模具断裂抗力。[[S5,S7,S25]] 为保证热疲劳寿命，H13 钢的最佳使用硬度约为 48 HRC（在 45~52 HRC 范围内）：硬度过低则屈服强度不足，易发生塑性变形；硬度过高则脆化倾向增加，开裂风险升高。[[S36,S35]]

### 压铸件后处理中的加工硬化

压铸件在切边、冷矫形工序中，剪切面和变形区域发生局部塑性变形，产生表层加工硬化，可在一定程度上提升切边部位的硬度。但若矫形加载过量，则会引入额外残余内应力，破坏铸件原有应力平衡，增大后续自然时效过程中的尺寸畸变风险。[[S62,S42,S67,S60]]

喷丸强化通过高速弹丸冲击使压铸件表面发生塑性变形，形成形变硬化层并引入高幅值的残余压应力，可有效提高表面硬度、疲劳强度和耐蚀性。[[S42,S60,S67]] 不同喷丸强度和介质可获得不同深度和峰值水平的残余压应力分布。[[S33,S71]] 镁合金压铸件喷丸时严禁使用钢丸，须选用铝丸、玻璃丸或氧化铝丸，以防引入铁杂质恶化抗蚀性能。[[S42,S60]]

### 压铸合金的加工硬化行为

常见压铸合金的加工硬化行为与温度、应变速率密切相关。AZ91D 镁合金在室温下呈典型弹塑性加工硬化特征，随温度升高至 200 ℃ 以上硬化程度大幅减弱，超过 300 ℃ 后基本不呈现加工硬化。[[S21,S50]] ADC12 铝合金在室温至 250 ℃ 区间内，加工硬化率随温度升高而逐渐降低。[[S51]] 压铸锌合金 ZZnAl4‑1 在低温（‑40~0 ℃）下加工硬化效应更为显著。[[S65]]

| 合金体系 | 温度范围 / 条件 | 加工硬化特征 | 参考文献 |
|----------|----------------|--------------|----------|
| AZ91D (压铸镁合金) | 20 ℃ | 显著弹塑性加工硬化 | [[S21,S50]] |
| AZ91D | 150 ℃~200 ℃ | 加工硬化程度逐渐减弱 | [[S21,S50]] |
| AZ91D | >300 ℃ | 粘塑性行为，基本无加工硬化 | [[S21,S50]] |
| ADC12 (压铸铝合金) | 室温~250 ℃ | 加工硬化率随温度升高而降低 | [[S51]] |
| ZZnAl4-1 (压铸锌合金) | 0 ℃, -40 ℃（低温） | 加工硬化效应比常温更为显著 | [[S65]] |

### 充型流动引起的间接加工硬化

压铸充型过程中，高速金属液在模具型腔壁处产生的强剪切流动，会在铸件表层局部区域诱发微塑性变形和位错增殖；在快速凝固条件下，这些高位错密度被保留下来，形成间接的微量加工硬化效应，从而使表层实际硬度高于内部基体。[[S31,S3,S39]] 提高充型速度会增加金属液湍流程度，增大表层局部切应力，同时细化激冷层晶粒，细晶强化效果与位错增殖的微量加工硬化效应叠加，可进一步提升铸件表层的抗拉强度和硬度。[[S55,S9]]

### 模具表面涂层与加工硬化的协同

压铸模具预先经离子渗氮处理，可在基体表面形成硬度 950~1200 HV、厚度 0.08~0.15 mm 的氮扩散硬化层。该扩散硬化层作为高硬度支撑基体，与后续沉积的 PVD 硬质涂层（如 TiN、TiAlN，厚度 2~4 μm）构成协同支撑结构，避免硬质涂层因基体过软而发生压痕剥落，整体大幅提升模具耐磨性和服役寿命。[[S47,S27,S63]] 推荐的一种多层复合镀覆体系为“淬火+离子氮化硬化基体→TiC 层→TiCN 层→TiN 层”，氮化所诱导的基体表层硬化层可有效降低膜基界面应力集中，提高硬质涂层的结合强度。[[S44,S32]]

## 与其他强化机制的耦合

加工硬化与细晶强化、沉淀强化、固溶强化等机制在实际合金中并不是简单的线性叠加。在部分铝合金中，沉淀强化（τ_p）与位错强化（τ_d）的交互作用可按二次和叠加模型描述：τ = √(τ_p² + τ_d²)，意味着两种机制的共同贡献会超过二者单独作用之和。[[S1]] 在压铸 Mg‑4Al‑5RE‑xGd 镁合金中，总屈服强度可明确分解为固溶强化、晶界细晶强化和第二相强化的贡献，不同 Gd 添加量下各强化项的比例随之变化，且该体系晶界强化对应的 Hall‑Petch 斜率 k 可达 235 MPa·μm¹/²。[[S18]] 对免固溶处理的压铸 Al‑Si‑Zn‑Mg‑Cu 合金，强化以细晶强化和过饱和固溶强化为主，辅以第二相强化，如果再引入低程度的加工硬化，可进一步提升综合力学性能；同时快速压铸可将晶粒尺寸细化至 10~30 μm，细晶强化贡献显著增大。[[S38]]

加工硬化和细晶强化之间也存在内在关联：晶粒细化提高了位错存储效率，能够在相同的塑性应变下获得更高的位错密度和更大的加工硬化增量；而加工硬化本身在约 10% 应变硬化程度附近可使晶粒尺寸出现一个峰值，之后随着应变硬化增加，晶粒被逐步碎化、尺寸减小，从而又带回细晶强化效应。[[S72]]

## 局限性与工艺边界

### 高温下的动态软化

加工硬化并非在所有温度下都能稳定保持。随变形温度升高，材料的加工硬化率 dσ/dε 持续下降；当温度超过约 0.5 T_m 时，刃位错攀移和螺位错交滑移驱动的动态回复过程大大增强，位错增殖速度与位错相消速度趋于平衡，流变应力进入稳态平台，加工硬化净速度降为零。[[S8,S28,S3,S39]] 对于高层错能的铝合金，如 2124 铝合金，出现明显动态再结晶并抵消加工硬化的临界变形温度约为 713 K（440 ℃）；在压铸常用的温度区间（室温~200 ℃，远低于 0.5 T_m），铝合金的加工硬化效应可完全稳定保持。[[S53,S43]] 压铸 AZ 系列镁合金的层错能仅为 60~78 mJ/m²，在 200 ℃以下加工硬化可稳定保持；但超过 300 ℃且应变速率较低时，动态再结晶可完全抵消加工硬化。[[S43]]

### 过度硬化的脆化风险

当塑性变形量超过材料临界值时，位错密度可升高至约 10¹⁶ m⁻² 量级，内部位错严重缠结，局部应力集中显著增大，材料塑性急剧下降，脆性开裂风险明显上升。[[S70]] 在低合金高强度钢中，位错强化带来的强度增量每提高 100 MPa，可使韧脆转变温度升高数十摄氏度。因此，在压铸模具或压铸件需要进行多道次冷成形或急剧塑性变形的场合，必须注意控制加工硬化程度，必要时安排中间退火以消除过高的硬化风险。[[S70]]

冷加工金属随温度升高，其内部残余应力、硬度、抗拉强度、伸长率和晶粒尺寸会经历回复、再结晶和晶粒长大三个典型阶段，加工硬化随之逐步衰减直至完全消失，这为通过热处理恢复塑性提供了理论依据。[[S29]]

## Sources
- S20: [4959632_加工硬化](http://192.168.150.150:8000/api/v1/workspaces/die_casting_wiki_v2/document-elements/53b1fea4-ba9f-4323-aef6-b20b243ed379/resource) (`53b1fea4-ba9f-4323-aef6-b20b243ed379`)
- S34: [工程材料及金属热加工基础](http://192.168.150.150:8000/api/v1/workspaces/die_casting_wiki_v2/document-elements/79e064de-44d5-45a0-9fd9-2125a2ef5dad/resource) (`79e064de-44d5-45a0-9fd9-2125a2ef5dad`)
- S74: [工程材料及金属热加工基础](http://192.168.150.150:8000/api/v1/workspaces/die_casting_wiki_v2/document-elements/f8b71ce3-5b5e-44d7-8d49-be665cf48c35/resource) (`f8b71ce3-5b5e-44d7-8d49-be665cf48c35`)
- S13: [机械制造基础工程材料及热加工工艺基础上册第2版](http://192.168.150.150:8000/api/v1/workspaces/die_casting_wiki_v2/document-elements/270eb762-ebaa-4907-8295-a101934056c5/resource) (`270eb762-ebaa-4907-8295-a101934056c5`)
- S16: [结构钢与铝合金塑性变形的微观机制](http://192.168.150.150:8000/api/v1/workspaces/die_casting_wiki_v2/document-elements/3ffa7037-5e9f-4ee8-bc74-5e53d17535f9/resource) (`3ffa7037-5e9f-4ee8-bc74-5e53d17535f9`)
- S12: [结构钢与铝合金塑性变形的微观机制](http://192.168.150.150:8000/api/v1/workspaces/die_casting_wiki_v2/document-elements/25efd0b8-4321-4789-a7e5-5f7a26dfe427/resource) (`25efd0b8-4321-4789-a7e5-5f7a26dfe427`)
- S19: [位错碰撞导致加工硬化的示意图](http://192.168.150.150:8000/api/v1/workspaces/die_casting_wiki_v2/document-elements/4dbefba4-64b5-4355-ac68-cfe354909a63/resource) (`4dbefba4-64b5-4355-ac68-cfe354909a63`)
- S4: [crystals defects and microstructures modeling across scales__f611fb073e](http://192.168.150.150:8000/api/v1/workspaces/die_casting_wiki_v2/document-elements/04cd29c6-0712-432b-ae86-361bc2f8a462/resource) (`04cd29c6-0712-432b-ae86-361bc2f8a462`)
- S24: [滑移面的位错视角，含林位错与滑移台阶](http://192.168.150.150:8000/api/v1/workspaces/die_casting_wiki_v2/document-elements/5b6c275b-b1cc-4f7b-afc9-92d07588369b/resource) (`5b6c275b-b1cc-4f7b-afc9-92d07588369b`)
- S46: [实用金属塑性成形物理冶金学](http://192.168.150.150:8000/api/v1/workspaces/die_casting_wiki_v2/document-elements/b104f0b3-193f-4be3-a2dd-e5cc022e023e/resource) (`b104f0b3-193f-4be3-a2dd-e5cc022e023e`)
- S73: [alloy physics a comprehensive reference__0572c6adf4](http://192.168.150.150:8000/api/v1/workspaces/die_casting_wiki_v2/document-elements/f65b8283-413d-479b-a733-a9546c3c98bf/resource) (`f65b8283-413d-479b-a733-a9546c3c98bf`)
- S48: [encyclopedia of aluminum and its alloys two volume set__9820af6cf3](http://192.168.150.150:8000/api/v1/workspaces/die_casting_wiki_v2/document-elements/b2f9fdfc-a526-4604-8ec6-2dc5337a4caa/resource) (`b2f9fdfc-a526-4604-8ec6-2dc5337a4caa`)
- S8: [elements of physical metallurgy__5d4ee92381](http://192.168.150.150:8000/api/v1/workspaces/die_casting_wiki_v2/document-elements/0cdf5efb-9c4d-4ac2-b30e-46f5811a0ee4/resource) (`0cdf5efb-9c4d-4ac2-b30e-46f5811a0ee4`)
- S22: [elements of physical metallurgy__5d4ee92381](http://192.168.150.150:8000/api/v1/workspaces/die_casting_wiki_v2/document-elements/55c5a25d-2321-40bf-af09-3927369468ba/resource) (`55c5a25d-2321-40bf-af09-3927369468ba`)
- S26: [an introduction to metallurgy second__97d7e79afc](http://192.168.150.150:8000/api/v1/workspaces/die_casting_wiki_v2/document-elements/5bcf6fc3-24bc-4ea8-91a3-2a8e0958590e/resource) (`5bcf6fc3-24bc-4ea8-91a3-2a8e0958590e`)
- S28: [金属塑性成形理论高](http://192.168.150.150:8000/api/v1/workspaces/die_casting_wiki_v2/document-elements/67ad5041-a9bc-49d5-b884-5381224efb9b/resource) (`67ad5041-a9bc-49d5-b884-5381224efb9b`)
- S21: [AZ91D镁合金构件铸造残余应力有限元模拟研究](http://192.168.150.150:8000/api/v1/workspaces/die_casting_wiki_v2/document-elements/53cc0f42-6c9f-484f-863c-41ff6d47ba4e/resource) (`53cc0f42-6c9f-484f-863c-41ff6d47ba4e`)
- S50: [AZ91D镁合金构件铸造残余应力有限元模拟研究](http://192.168.150.150:8000/api/v1/workspaces/die_casting_wiki_v2/document-elements/b3be4378-9c22-4957-9a60-1fa8a471a607/resource) (`b3be4378-9c22-4957-9a60-1fa8a471a607`)
- S51: [ADC12合金不同温度下加热与冷却测试的名义应力-名义应变曲线对比](http://192.168.150.150:8000/api/v1/workspaces/die_casting_wiki_v2/document-elements/c85717cb-29a9-4e14-ba00-b8329e16ff39/resource) (`c85717cb-29a9-4e14-ba00-b8329e16ff39`)
- S65: [压铸锌合金高低温机械性能变化表](http://192.168.150.150:8000/api/v1/workspaces/die_casting_wiki_v2/document-elements/e337ebc0-ec31-4aef-b31d-effd596e0d44/resource) (`e337ebc0-ec31-4aef-b31d-effd596e0d44`)
- S23: [Grain Size Strengthening: True Stress vs (Grain Size)⁻¹/² for Fe, Brass, Cu, Al](http://192.168.150.150:8000/api/v1/workspaces/die_casting_wiki_v2/document-elements/5b5216f7-e93c-4c1d-9bde-6db4f2590bb5/resource) (`5b5216f7-e93c-4c1d-9bde-6db4f2590bb5`)
- S43: [变形镁合金](http://192.168.150.150:8000/api/v1/workspaces/die_casting_wiki_v2/document-elements/a1af09d2-ac08-4f26-9f5a-2e352c98f3df/resource) (`a1af09d2-ac08-4f26-9f5a-2e352c98f3df`)
- S68: [cobalt base alloys for biomedical applications astm special technical publication 1365__be01be5646](http://192.168.150.150:8000/api/v1/workspaces/die_casting_wiki_v2/document-elements/ec658bc0-ad1d-4aa5-827f-ec1d15a3a5d6/resource) (`ec658bc0-ad1d-4aa5-827f-ec1d15a3a5d6`)
- S14: [aluminum alloys contemporary research and applications__1b42b3bd02](http://192.168.150.150:8000/api/v1/workspaces/die_casting_wiki_v2/document-elements/2fe06ace-7c19-4685-83a8-616cd75f5e28/resource) (`2fe06ace-7c19-4685-83a8-616cd75f5e28`)
- S59: [aluminum alloys contemporary research and applications__1b42b3bd02](http://192.168.150.150:8000/api/v1/workspaces/die_casting_wiki_v2/document-elements/d5e69405-e0bb-4c5e-b722-e0ca570c6df9/resource) (`d5e69405-e0bb-4c5e-b722-e0ca570c6df9`)
- S57: [工程塑性理论及其在金属成形中的应用 英文版=ENGINEERING PLASTICITY THEORY AND APPLICATIONS IN METAL FORMING](http://192.168.150.150:8000/api/v1/workspaces/die_casting_wiki_v2/document-elements/d060b160-b44f-40a6-8b6c-77f918fa5409/resource) (`d060b160-b44f-40a6-8b6c-77f918fa5409`)
- S58: [金属塑性成形工艺及模具设计](http://192.168.150.150:8000/api/v1/workspaces/die_casting_wiki_v2/document-elements/d0bf1079-f848-4d89-9c52-e688ffb7cd1b/resource) (`d0bf1079-f848-4d89-9c52-e688ffb7cd1b`)
- S49: [考虑缺陷的一体压铸铝合金弹塑性本构及断裂准则研究](http://192.168.150.150:8000/api/v1/workspaces/die_casting_wiki_v2/document-elements/b3739652-a834-4a6b-a211-70684d0d11b6/resource) (`b3739652-a834-4a6b-a211-70684d0d11b6`)
- S10: [金属板材硬化曲线（σ=Kεⁿ）](http://192.168.150.150:8000/api/v1/workspaces/die_casting_wiki_v2/document-elements/1cbb0a01-c6d3-4a09-88a7-f6db3c19c594/resource) (`1cbb0a01-c6d3-4a09-88a7-f6db3c19c594`)
- S2: [1991 annual book of astm standards section 3 metals test methods and analytical procedures volume 0302 wear and erosi...](http://192.168.150.150:8000/api/v1/workspaces/die_casting_wiki_v2/document-elements/016b4634-5369-4676-9a8d-fb00888eddcd/resource) (`016b4634-5369-4676-9a8d-fb00888eddcd`)
- S6: [1991 annual book of astm standards section 3 metals test methods and analytical procedures volume 0302 wear and erosi...](http://192.168.150.150:8000/api/v1/workspaces/die_casting_wiki_v2/document-elements/07434e3b-e7d8-45e2-b3b6-685c8e27a6f6/resource) (`07434e3b-e7d8-45e2-b3b6-685c8e27a6f6`)
- S54: [材料基础及成型加工实验教程](http://192.168.150.150:8000/api/v1/workspaces/die_casting_wiki_v2/document-elements/cd023c88-c720-42a1-8f29-33f4e8922bd1/resource) (`cd023c88-c720-42a1-8f29-33f4e8922bd1`)
- S76: [基于多尺度力学方法的Al-10Si-0.3Mg合金高压铸造薄壁件的延性预测](http://192.168.150.150:8000/api/v1/workspaces/die_casting_wiki_v2/document-elements/ff765087-b768-40ec-9297-44307bc1f217/resource) (`ff765087-b768-40ec-9297-44307bc1f217`)
- S52: [激光熔覆CoCrFeNiMoNb_WC复合涂层及高温服役性能的研究](http://192.168.150.150:8000/api/v1/workspaces/die_casting_wiki_v2/document-elements/cc0b54fd-0696-4851-959d-fb4e18c60289/resource) (`cc0b54fd-0696-4851-959d-fb4e18c60289`)
- S37: [激光熔覆CoCrFeNiMoNb_WC复合涂层及高温服役性能的研究](http://192.168.150.150:8000/api/v1/workspaces/die_casting_wiki_v2/document-elements/8db225a0-8813-47b5-acaa-b4f7b1986b25/resource) (`8db225a0-8813-47b5-acaa-b4f7b1986b25`)
- S45: [Fig.2: H13材料短时屈服应力随测试温度的变化曲线](http://192.168.150.150:8000/api/v1/workspaces/die_casting_wiki_v2/document-elements/ae573f22-f7ed-44af-a101-c4dc44c2bc0d/resource) (`ae573f22-f7ed-44af-a101-c4dc44c2bc0d`)
- S15: [表3.3 压铸工艺参数](http://192.168.150.150:8000/api/v1/workspaces/die_casting_wiki_v2/document-elements/38cbdc53-5233-4ca7-9a7a-b3d434eec11b/resource) (`38cbdc53-5233-4ca7-9a7a-b3d434eec11b`)
- S7: [工模具材料强化处理应用技术](http://192.168.150.150:8000/api/v1/workspaces/die_casting_wiki_v2/document-elements/0cb31847-3738-402a-9fd9-87930783f960/resource) (`0cb31847-3738-402a-9fd9-87930783f960`)
- S17: [加工表面显微硬度随距表面距离的分布曲线](http://192.168.150.150:8000/api/v1/workspaces/die_casting_wiki_v2/document-elements/42978b98-851a-4713-996f-df56e39fc38c/resource) (`42978b98-851a-4713-996f-df56e39fc38c`)
- S5: [模具失效与维护](http://192.168.150.150:8000/api/v1/workspaces/die_casting_wiki_v2/document-elements/04e1d768-3053-4ee5-a8c5-61af50fdce75/resource) (`04e1d768-3053-4ee5-a8c5-61af50fdce75`)
- S25: [压铸工艺及模具设计](http://192.168.150.150:8000/api/v1/workspaces/die_casting_wiki_v2/document-elements/5b99ed1b-07a6-46c0-abac-7a5db34b3df3/resource) (`5b99ed1b-07a6-46c0-abac-7a5db34b3df3`)
- S36: [模具材料译文集](http://192.168.150.150:8000/api/v1/workspaces/die_casting_wiki_v2/document-elements/7d16a327-39a8-4684-a739-aca3165a9ea4/resource) (`7d16a327-39a8-4684-a739-aca3165a9ea4`)
- S35: [an evaluation of thermal fatigue cracking and chemical reaction in die c__a20105e83e](http://192.168.150.150:8000/api/v1/workspaces/die_casting_wiki_v2/document-elements/7c7e6120-2462-468b-9acb-1f2709895cee/resource) (`7c7e6120-2462-468b-9acb-1f2709895cee`)
- S62: [压铸手册](http://192.168.150.150:8000/api/v1/workspaces/die_casting_wiki_v2/document-elements/daf7c041-d10a-4fae-bf8f-d2b6d2ac0c79/resource) (`daf7c041-d10a-4fae-bf8f-d2b6d2ac0c79`)
- S42: [压铸技术与生产](http://192.168.150.150:8000/api/v1/workspaces/die_casting_wiki_v2/document-elements/a1aaf55c-b6b5-4170-85ed-80182c034d03/resource) (`a1aaf55c-b6b5-4170-85ed-80182c034d03`)
- S67: [压铸模具工程师手册](http://192.168.150.150:8000/api/v1/workspaces/die_casting_wiki_v2/document-elements/e9d845af-33ad-4c04-83a5-471838195163/resource) (`e9d845af-33ad-4c04-83a5-471838195163`)
- S60: [压铸技术与生产](http://192.168.150.150:8000/api/v1/workspaces/die_casting_wiki_v2/document-elements/d81c3660-fab3-4a38-9e57-3441cb2e680a/resource) (`d81c3660-fab3-4a38-9e57-3441cb2e680a`)
- S33: [R方向喷丸诱导的残余应力剖面](http://192.168.150.150:8000/api/v1/workspaces/die_casting_wiki_v2/document-elements/77c36ff7-ff25-414a-b3b9-08c30798402f/resource) (`77c36ff7-ff25-414a-b3b9-08c30798402f`)
- S71: [表5.3 各种加工方法在工件表层产生残余内应力](http://192.168.150.150:8000/api/v1/workspaces/die_casting_wiki_v2/document-elements/f28d5715-c87c-482b-904f-58fcc35f1ea4/resource) (`f28d5715-c87c-482b-904f-58fcc35f1ea4`)
- S31: [AlSi10MnMg铝合金薄壁件压铸充型能力及组织性能研究](http://192.168.150.150:8000/api/v1/workspaces/die_casting_wiki_v2/document-elements/6d3c6e5c-10c0-4ba3-b260-c2d3b2069c7a/resource) (`6d3c6e5c-10c0-4ba3-b260-c2d3b2069c7a`)
- S3: [金属塑性成形理论](http://192.168.150.150:8000/api/v1/workspaces/die_casting_wiki_v2/document-elements/021b5f1a-7456-4e30-9fc4-17a4d2911fe2/resource) (`021b5f1a-7456-4e30-9fc4-17a4d2911fe2`)
- S39: [金属热塑性成形基础理论与工艺](http://192.168.150.150:8000/api/v1/workspaces/die_casting_wiki_v2/document-elements/96effbba-e2d6-417d-b1c3-bb333ff50ee5/resource) (`96effbba-e2d6-417d-b1c3-bb333ff50ee5`)
- S55: [图4-3 压铸AE44镁合金样品中晶粒尺寸及ESCs形貌差异的原因：1. 致密激冷层；2. 金属液湍流](http://192.168.150.150:8000/api/v1/workspaces/die_casting_wiki_v2/document-elements/cd363460-f5c1-4f21-9822-670cabcaea32/resource) (`cd363460-f5c1-4f21-9822-670cabcaea32`)
- S9: [亚共晶铝硅合金AlSi10Mg的压铸工艺研究](http://192.168.150.150:8000/api/v1/workspaces/die_casting_wiki_v2/document-elements/1aa93936-55b7-402f-9f4d-bcce80140ff5/resource) (`1aa93936-55b7-402f-9f4d-bcce80140ff5`)
- S47: [塑料模具结构与制造](http://192.168.150.150:8000/api/v1/workspaces/die_casting_wiki_v2/document-elements/b26d27a7-3f37-4647-b390-646865ec4916/resource) (`b26d27a7-3f37-4647-b390-646865ec4916`)
- S27: [模具材料性能与应用](http://192.168.150.150:8000/api/v1/workspaces/die_casting_wiki_v2/document-elements/629b8b41-c853-42f2-bb37-b4956361783b/resource) (`629b8b41-c853-42f2-bb37-b4956361783b`)
- S63: [模具制造手册原著](http://192.168.150.150:8000/api/v1/workspaces/die_casting_wiki_v2/document-elements/dff38cb9-8224-412d-b73b-21259d37e862/resource) (`dff38cb9-8224-412d-b73b-21259d37e862`)
- S44: [多层复合镀覆层结构示意图](http://192.168.150.150:8000/api/v1/workspaces/die_casting_wiki_v2/document-elements/a3c99059-8255-4348-b29a-ae9a1bb0e33a/resource) (`a3c99059-8255-4348-b29a-ae9a1bb0e33a`)
- S32: [多层复合镀覆层结构示意图](http://192.168.150.150:8000/api/v1/workspaces/die_casting_wiki_v2/document-elements/6decd583-d108-4494-b9d7-47ddc35836df/resource) (`6decd583-d108-4494-b9d7-47ddc35836df`)
- S1: [aluminium lithium alloys iii proceedings of the third international aluminium lithium conference__658fc7f1f6](http://192.168.150.150:8000/api/v1/workspaces/die_casting_wiki_v2/document-elements/0097d2ca-6746-44a0-8869-05fc4fc25013/resource) (`0097d2ca-6746-44a0-8869-05fc4fc25013`)
- S18: [Mg-4Al-5RE-xGd压铸镁合金屈服强度及各强化贡献的堆叠柱状图](http://192.168.150.150:8000/api/v1/workspaces/die_casting_wiki_v2/document-elements/4af63301-e496-4f90-812a-dff6479c4f50/resource) (`4af63301-e496-4f90-812a-dff6479c4f50`)
- S38: [免固溶处理Al-Si-Zn-Mg-Cu铝合金及其凝固行为研究](http://192.168.150.150:8000/api/v1/workspaces/die_casting_wiki_v2/document-elements/90349cd0-0ba9-4f99-a36b-49100aeb5abf/resource) (`90349cd0-0ba9-4f99-a36b-49100aeb5abf`)
- S72: [Change in grain size as a function of strain hardening](http://192.168.150.150:8000/api/v1/workspaces/die_casting_wiki_v2/document-elements/f28db855-cd50-4218-8351-deb9a4bd6a56/resource) (`f28db855-cd50-4218-8351-deb9a4bd6a56`)
- S53: [铝合金材料组织与金相图谱](http://192.168.150.150:8000/api/v1/workspaces/die_casting_wiki_v2/document-elements/ccebbf57-dbd0-4e44-895b-965d0201d216/resource) (`ccebbf57-dbd0-4e44-895b-965d0201d216`)
- S70: [图2-15 强化机制对低合金高强钢韧脆转变温度的影响](http://192.168.150.150:8000/api/v1/workspaces/die_casting_wiki_v2/document-elements/f1bc0de9-12ad-4733-a196-d62264b2b44d/resource) (`f1bc0de9-12ad-4733-a196-d62264b2b44d`)
- S29: [Cold worked metal: property changes and microstructural evolution during recovery, recrystallisation and grain growth](http://192.168.150.150:8000/api/v1/workspaces/die_casting_wiki_v2/document-elements/683f476c-1e2b-4af1-8843-418a9a204585/resource) (`683f476c-1e2b-4af1-8843-418a9a204585`)
