Repository: lryan599/wiki_generator

# 压铸技术 Wiki 生成器

本仓库基于 Open Deep Research / LangGraph 实现，面向压铸、铸造、材料与工艺知识库的自动词条生成和展示。系统会围绕目标词条进行检索、并行研究、证据压缩、引用校验和最终 Markdown 写作，生成的词条默认保存到 `wiki_site/docs/entries`，再由 MkDocs 构建为可搜索的静态 Wiki。

## 功能概览

- **深度研究工作流**：`Deep Researcher` LangGraph 会依次完成需求澄清、研究简报、并行研究、结构化证据压缩和 Wiki 写作。
- **知识库检索工具**：支持通过 KBA Query / Window / Resource API 检索文本、图片、表格和图表证据。
- **批量词条生成**：`src/cli.py` 支持单词条、`wiki_entries.txt` 和 JSONL 批量输入，可本地进程运行，也可提交到 LangGraph API。
- **Markdown 持久化**：生成文件会自动清洗文件名、避免覆盖、规范表格/公式/图片布局，并写入版本、生成时间和置信度元数据。
- **Wiki 站点**：MkDocs 站点内置中文搜索、词条索引、条目信息面板和智能问答入口。
- **运维脚本**：提供 Wiki 站点/检索服务启动、词条统计、失败线程重试等辅助脚本。

File: wiki_site/docs/entries/曲肘机构.md
---
version: "v1"
generated_at: "2026-06-18T23:34:58+00:00"
confidence_score: 0.85
confidence_level: "very_high"
confidence_basis:
  cited_sources: 36
  source_quality_score: 0.87
  freshness_score: 0.73
  evidence_coverage_score: 1.0
---

## 概述

曲肘机构（常称曲肘锁模机构、肘杆合模机构，英文常用 Toggle Mechanism / Toggle Clamping Mechanism）属于液压机械式合模机构，由液压缸与曲肘连杆系统组成，是冷室、热室压铸机通用的核心锁模部件，两类压铸机仅压射系统存在差异，锁模部分可通用[[S28,S18,S7,S10]]。其核心功能是完成开模、合模动作，并在合模到位后利用曲肘机构的死点位置实现自锁锁模，保障金属液高速注入型腔时模具不被胀开溢料。

压铸机的合模机构主要有两种形式：液压合模机构（全液压直压式）和机械合模机构。曲肘合模机构是机械合模机构中应用最广泛的一种，已成为国产压铸机的主流选择[[S6,S2,S33]]。

## 分类与应用场景

### 按结构形式分类

| 分类 | 增力倍数 | 承载特性 | 适用机型 | 说明 |
|------|----------|----------|----------|------|
| 单曲肘合模机构 | 约10多倍 | 单臂受力，易出现模板偏载 | 小型压铸机 | 结构紧凑、制造容易，但承受偏载能力差，仅适配模板面积较小的小型机[[S8,S27,S21]] |
| 双曲肘合模机构 | 20～40倍 | 对称布置，承受偏载能力强 | 中型至大型压铸机 | 增力作用和合模力较大，得益于对称受力[[S8,S27]] |

其中，双曲肘内翻式锁模机构在开模时曲肘相对于轴线向内收拢，结构紧凑，广泛应用于中小吨位压铸机，能有效减小设备体积、降低生产成本[[S24,S14]]。

## 典型结构与部件功能

典型双曲肘五铰点连杆机构可视为两套对称布置的单曲肘连杆机构组合而成，每套单曲肘又可视为由两组曲柄连杆滑块机构组成：一组由大曲肘杆、大连杆与动模板构成；另一组由小曲肘、小连杆与十字头、合模活塞杆构成，大曲肘与小曲肘刚性连接，以同一角速度绕尾板上的后支铰旋转[[S9,S24,S37]]。

核心部件及功能如下：

- **大曲肘杆＋大连杆**：作为第一组曲柄连杆构件，将曲肘的转动转化为动模板的直线进给运动[[S9,S24]]。
- **小曲肘＋小连杆**：与十字头、合模活塞杆配合构成第二组曲柄连杆机构，传递液压动力带动整套曲肘系统运动[[S9,S24]]。
- **十字头**：将合模液压缸的直线推力同步传递至双侧对称的小连杆，保证两侧曲肘的运动同步性，避免单侧受力不均导致的卡死故障[[S9]]。
- **调模装置**：通常由调模液压马达、调模大齿轮、拉杆螺母组成，通过同步旋动四根拉杆端部的螺母，调整尾板与定模板之间的间距，适配不同厚度的压铸模具，同时完成锁模力的校准。部分机型带自动调模功能，可快速完成参数设置[[S25,S42]]。
- **动模板**：与连杆铰接，作为模具动模的安装载体，在曲肘驱动下沿拉杆做往复直线运动，配套滑脚结构降低摩擦阻力[[S42]]。

![铝合金铸锻一体化装备配套双曲肘连杆锁模机构结构示意图](http://192.168.150.150:8000/api/v1/workspaces/die_casting_wiki_v2/document-elements/df421b53-e867-4424-a878-92937f92db15/resource)

*图：双曲肘连杆锁模机构结构示意图，标注锁模液压缸、曲肘连杆机构及各连杆段标识[[S35]]*

## 工作原理与自锁机制

曲肘合模机构由三块座板与四根导柱串联组成，中间为动模座板。合模时，液压合模缸推动合模活塞带动连杆及三角形铰链摆动，驱动动模前移。当模具完全闭合后，曲肘连杆系统中a、b、c三点恰好共处于同一条直线上，此位置称为"死点"。机构到达死点位置后，继续受驱动使合模架发生弹性变形，四根拉杆受拉伸长、肘杆受压，该弹性变形对应的弹性反力形成稳定锁模力。即使切断合模端液压动力，受铰链间摩擦力及过点后机构反力特性约束，机构仍不会发生解锁，实现无动力自锁[[S24,S40,S33,S7]]。

从机构受力角度分析，这是一个力的封闭系统：液压系统通过锁模活塞杆将力传递给十字头，再经过机铰对力的放大传递给动模板及尾板，最后由头板与格林柱将力返回给尾板，形成封闭力链[[S9]]。

开模时动作反向执行：压力油改变方向，活塞回退，曲肘被拉动"缩回"，动模板后移，模具打开[[S32]]。

![压铸机液压曲肘联合开合锁模机构（死点锁模结构）示意图](http://192.168.150.150:8000/api/v1/workspaces/die_casting_wiki_v2/document-elements/8a29e8cf-a5e8-49be-a300-47a1f7d22590/resource)

*图：液压驱动曲肘式压铸机锁模机构及死点锁模原理图，标注全部部件编号，直观示意三点共线（a、b、c）的死点锁模原理[[S19]]*

## 运动学特性：变速开合模

曲肘锁模机构自带动模板变速特性，开合模过程中实现"慢→快→慢"的速度变化[[S28,S14,S24,S33]]：

- **合模阶段**：动模板速度从零快速升至峰值，随后逐步降低，接近死点位置时速度降至极低至零，实现两半模具低速平稳贴合，避免撞击。
- **开模阶段**：初段速度缓慢（利于抽芯和预顶出），随后升至峰值，临近完全开模时再次降速，避免机械冲击。

这一特性天然适配压铸工艺中对抽芯、铸件平稳顶出的需求，且整个生产周期更短，易于实现高速循环[[S28,S14,S24,S40]]。

## 核心参数与力放大特性

### 标准设计参数

曲肘系统设计参数直接影响锁模力、开模力和机构外形尺寸。现代压铸机的肘杆布置通常与水平面呈4°～6°倾斜角，以在不明显增大合模缸座尺寸的前提下获得最大动模座板行程。各核心参数取值区间如下[[S5]]：

| 参数 | 常规取值区间 | 说明 |
|------|-------------|------|
| 肘杆倾斜角 | 4°～6° | 与水平面的倾斜角，兼顾行程与外形尺寸 |
| 支撑肘杆总长度与动模板行程比 | 1:(0.65～0.70) | 决定行程与机构尺寸关系 |
| 肘杆长度a/b比值 | 0.75～0.85 | 两段肘杆长度比例 |
| 中间杆与垂直面夹角α（带防过转挡块） | 15°～20° | 保证转轴耳结构强度 |
| 中间杆与垂直面夹角α（无挡块无合模缸限位） | 0°～5° | 用于无限制构型 |
| 夹角β | 接近90° | 合理参数 |

设计规律：减小肘杆长度a和α角，以及增大β角，均会增大锁模力；增大肘杆长度a和减小α角，则会加大开模行程[[S5,S26]]。

### 力放大比

曲肘连杆系统可将合模缸推力放大16～26倍。增力倍数的大小与肘杆机构的形式、各肘杆的尺寸及相对位置有关[[S40,S32,S42,S24]]。按约束构型进一步细分[[S5,S33]]：

| 机构构型 | 力放大系数（推力系数） |
|----------|----------------------|
| 配置防过转挡块的肘杆系统 | 16～20 |
| 配置合模缸活塞杆限位块的系统 | 22～26 |

不计铰链摩擦时，理想力放大比 η₀ 的表达式为[[S16]]：

η₀ = (L₂,₃ / L₃,₄) · [sin(α+φ+β) / sin(β+γ)] · [cosγ / cosα]

计入铰链摩擦后，实际力放大比 η 需包含摩擦修正项，涉及铰链摩擦系数f、各铰链轴半径r和r₁等参数[[S29,S23,S16]]：

η = (L₂,₃/L₃,₄) · { sin(α+φ+β) + f·r₁/L₂,₃·[1-2·(L₂,₃/L₁,₂)·cos(α+φ+β)] } / { sin(β+γ) + f·r/L₃,₄·[1+(1+2·L₃,₄/L₄,₅)·cos(β+γ)] } · cosγ/cosα

在极限位置（β=0、γ=0，即死点位置）时，无摩擦理想放大比 η₀ 趋近于无穷大，但计入铰链摩擦后放大比为有限值[[S16]]。

### 开模力特性

最小开模力为合模缸开模推力的0.65～0.8倍，该最小值出现在开模总行程的30%～50%区间内[[S5]]。

### 锁模力计算

压铸机所需锁模力的通用工程计算为[[S24,S15]]：

Fₛᵤₒ ≥ K · p · A     （安全系数K一般取1.2～1.3）

其中p为金属液最大胀型比压，A为铸件与浇注系统的总投影面积。

从弹性系统角度，曲肘机构产生的实际锁模力由合模架所有弹性元件的总变形决定，总变形包含拉杆伸长、型板弯曲、肘杆压缩、模具压缩等分量，符合虎克定律[[S20,S11]]：

Pₕₑ = Cₜₒₜ · yₕₑ

其中Cₜₒₜ为弹性系统总刚度，yₕₑ为系统总弹性变形量。

## 与液压直压锁模机构的对比

| 对比维度 | 曲肘锁模机构 | 液压直压锁模机构 |
|----------|-------------|-----------------|
| 增力方式 | 机械连杆放大16～26倍 | 液压缸直接施力，无放大 |
| 液压缸尺寸 | 直径小，所需油压低 | 直径大 |
| 自锁能力 | 死点自锁，切断动力仍保持锁模 | 需持续供油维持锁模力 |
| 刚性 | 高，过载条件下形变量≤直压式的1/3 | 较低，易退让 |
| 开合模速度 | 自带动模板"慢→快→慢"变速特性 | 速度由液压泵流量/压力决定 |
| 模具厚度适配 | 需调模装置调整行程，操作较繁琐 | 无需调整合模缸座位置，直接适配 |
| 控制系统 | 简单 | 较简单 |
| 可靠性 | 刚性大、锁模可靠 | 刚性差，胀模时可能喷料 |
| 维护 | 维修方便，但对肘杆、销轴精度要求高 | 结构简单 |

**曲肘机构的优势**：力放大显著（可使合模缸推力的16～26倍转化为锁模力）、具备自锁能力、刚性高（相同过载下总形变仅为直压式的1/3以内）、自带动模板变速特性适配压铸工艺要求、控制系统简单、维护难度较低[[S28,S6,S2,S12,S36,S14]]。

**曲肘机构的局限**：不同厚度模具需要调整行程较为麻烦；运行过程中受模具热膨胀影响，合模框架的预应力会变化，易引发拉杆过载；肘杆、销轴等核心传动部件加工精度要求极高[[S28,S6,S2]]。

液压直压式无需调模行程，生产过程中可直接稳定维持设定锁模力，结构原理简单操作便捷[[S6,S2]]。

## 常见问题与缺陷关联

### 机构磨损与失效

曲肘锁模机构核心部件销轴和衬套的常见失效原因包括：润滑不充分、摩擦副材料选型不合理、长期高载荷运行磨损。严重磨损后会直接导致卡滞，设备无法正常锁模[[S25,S17]]。

### 同步性偏差与模板平行度

曲肘两侧传动部件磨损量不一致、不同步运行时会出现合模同步性偏差，直接导致动定模板平行度超标，锁模力分布不均[[S25,S34]]。现行GB/T 21269-2023中明确规定动模安装板与定模安装板工作面的平行度需符合对应精度要求[[S4]]。

### 缺陷关联

销轴衬套磨损、同步性偏差、锁模不平行等故障会直接关联铸件质量缺陷[[S13,S41]]：
- 锁模力局部不足 → 分型面溢出金属形成飞边/毛刺
- 模板错位 → 铸件错型
- 严重时 → 铸件尺寸超差报废

### 调模精度保障

现代压铸机采用伺服调模，通过伺服电机驱动同步调节四根导柱螺母位置，调整过程中不会破坏模座板之间的平行度。高精度机型的点动调模精度可达0.04～0.06 mm，锁模力控制误差可低于5%～10%[[S25]]。

## 相关标准与术语

| 标准/文件 | 内容要点 |
|----------|---------|
| GB/T 44356-2024《压铸机锁模力 测试方法》 | 定义锁模力为"压铸机模具闭合后，合模机构施加于模具分型面上的静压力"；规定贴片法、磁附式法两类测试方法[[S39]] |
| GB/T 21269-2023《冷室压铸机》 | 规定动模安装板与定模安装板工作面平行度要求[[S4]] |

相关术语：**伺服调模**——通过伺服电机驱动同步调节四根导柱螺母位置，实现高精度调模且不破坏模板平行度的装置和方法[[S25]]。

## Sources
- S28: [压铸工艺及模具设计](http://192.168.150.150:8000/api/v1/workspaces/die_casting_wiki_v2/document-elements/ae42560b-be75-42b6-830a-2891c7047d18/resource) (`ae42560b-be75-42b6-830a-2891c7047d18`)
- S18: [压铸工艺及模具设计](http://192.168.150.150:8000/api/v1/workspaces/die_casting_wiki_v2/document-elements/713034b0-133c-425a-948c-e7a7d0515fa4/resource) (`713034b0-133c-425a-948c-e7a7d0515fa4`)
- S7: [die casting process control__e0210f9156](http://192.168.150.150:8000/api/v1/workspaces/die_casting_wiki_v2/document-elements/26052e0c-285d-4ecb-b029-3eee8d3e7d38/resource) (`26052e0c-285d-4ecb-b029-3eee8d3e7d38`)
- S10: [die castings for engineers__f379fc60dd](http://192.168.150.150:8000/api/v1/workspaces/die_casting_wiki_v2/document-elements/33a54394-c4c4-4d04-aea2-af7c3a68f467/resource) (`33a54394-c4c4-4d04-aea2-af7c3a68f467`)
- S6: [压铸工](http://192.168.150.150:8000/api/v1/workspaces/die_casting_wiki_v2/document-elements/1c67758b-ba97-4c2a-8a58-5ee7f29ed4ed/resource) (`1c67758b-ba97-4c2a-8a58-5ee7f29ed4ed`)
- S2: [压铸模与锻模](http://192.168.150.150:8000/api/v1/workspaces/die_casting_wiki_v2/document-elements/00cd43bb-edad-4185-8859-7dbad61e19cb/resource) (`00cd43bb-edad-4185-8859-7dbad61e19cb`)
- S33: [金属液态成型模具设计](http://192.168.150.150:8000/api/v1/workspaces/die_casting_wiki_v2/document-elements/dc13c6af-73dc-41c6-88be-f317f9855a3c/resource) (`dc13c6af-73dc-41c6-88be-f317f9855a3c`)
- S8: [金属与塑料成形设备](http://192.168.150.150:8000/api/v1/workspaces/die_casting_wiki_v2/document-elements/2655b0fe-ea3a-4818-8f94-de7765bca644/resource) (`2655b0fe-ea3a-4818-8f94-de7765bca644`)
- S27: [注塑模具设计原则、要点及实例解析](http://192.168.150.150:8000/api/v1/workspaces/die_casting_wiki_v2/document-elements/a9abdcc3-ada5-4a52-9dab-7558de0e4c58/resource) (`a9abdcc3-ada5-4a52-9dab-7558de0e4c58`)
- S21: [现代注塑模具设计实用技术手册](http://192.168.150.150:8000/api/v1/workspaces/die_casting_wiki_v2/document-elements/9855a7ff-5789-47b7-a1c1-994bbe4d7ab4/resource) (`9855a7ff-5789-47b7-a1c1-994bbe4d7ab4`)
- S24: [铝合金铸锻一体化装备及工艺开发](http://192.168.150.150:8000/api/v1/workspaces/die_casting_wiki_v2/document-elements/a3866eed-5f52-4ca6-b5d6-51510a6932a4/resource) (`a3866eed-5f52-4ca6-b5d6-51510a6932a4`)
- S14: [铝合金铸锻一体化装备及工艺开发](http://192.168.150.150:8000/api/v1/workspaces/die_casting_wiki_v2/document-elements/5566f408-fdc0-4c90-a375-092dec1a2c6f/resource) (`5566f408-fdc0-4c90-a375-092dec1a2c6f`)
- S9: [现代注塑模具设计制造技术](http://192.168.150.150:8000/api/v1/workspaces/die_casting_wiki_v2/document-elements/27d486a6-c39b-42ee-82e2-1a7753c2a1bc/resource) (`27d486a6-c39b-42ee-82e2-1a7753c2a1bc`)
- S37: [现代注塑模具设计制造技术](http://192.168.150.150:8000/api/v1/workspaces/die_casting_wiki_v2/document-elements/e8924c0b-8adc-4a13-9d47-53197f9ccab6/resource) (`e8924c0b-8adc-4a13-9d47-53197f9ccab6`)
- S25: [压铸机](http://192.168.150.150:8000/api/v1/workspaces/die_casting_wiki_v2/document-elements/a90bdbb4-03f4-4514-afca-0d3f367ffed8/resource) (`a90bdbb4-03f4-4514-afca-0d3f367ffed8`)
- S42: [卧式冷室压铸机技术教程](http://192.168.150.150:8000/api/v1/workspaces/die_casting_wiki_v2/document-elements/fc1073b4-0dd9-45a8-b782-891f3a0aa726/resource) (`fc1073b4-0dd9-45a8-b782-891f3a0aa726`)
- S35: [图2.3 曲肘连杆锁模机构示意图](http://192.168.150.150:8000/api/v1/workspaces/die_casting_wiki_v2/document-elements/df421b53-e867-4424-a878-92937f92db15/resource) (`df421b53-e867-4424-a878-92937f92db15`)
- S40: [压铸模具简明设计手册](http://192.168.150.150:8000/api/v1/workspaces/die_casting_wiki_v2/document-elements/ea59084a-7459-480d-a70f-81cf881b2f24/resource) (`ea59084a-7459-480d-a70f-81cf881b2f24`)
- S32: [金属与塑料成形设备](http://192.168.150.150:8000/api/v1/workspaces/die_casting_wiki_v2/document-elements/db64aaa9-1440-4056-a823-66c87d9da42a/resource) (`db64aaa9-1440-4056-a823-66c87d9da42a`)
- S19: [液压曲肘联合的开合锁模结构（图3-23）](http://192.168.150.150:8000/api/v1/workspaces/die_casting_wiki_v2/document-elements/8a29e8cf-a5e8-49be-a300-47a1f7d22590/resource) (`8a29e8cf-a5e8-49be-a300-47a1f7d22590`)
- S5: [压铸机](http://192.168.150.150:8000/api/v1/workspaces/die_casting_wiki_v2/document-elements/18f2834c-1311-456d-83bc-7c20c078a9bb/resource) (`18f2834c-1311-456d-83bc-7c20c078a9bb`)
- S26: [特种铸造设备](http://192.168.150.150:8000/api/v1/workspaces/die_casting_wiki_v2/document-elements/a9a325ca-cae7-4972-8a4c-280c61679131/resource) (`a9a325ca-cae7-4972-8a4c-280c61679131`)
- S16: [TextNode59](http://192.168.150.150:8000/api/v1/workspaces/die_casting_wiki_v2/document-elements/5ac8525a-3e09-4abc-9154-a6204ccc7ac0/resource) (`5ac8525a-3e09-4abc-9154-a6204ccc7ac0`)
- S29: [TextNode57](http://192.168.150.150:8000/api/v1/workspaces/die_casting_wiki_v2/document-elements/b9beac89-1c19-4b14-8d75-36af876fda20/resource) (`b9beac89-1c19-4b14-8d75-36af876fda20`)
- S23: [TextNode58](http://192.168.150.150:8000/api/v1/workspaces/die_casting_wiki_v2/document-elements/a1f51c40-15fc-4b18-945a-c66ef3d30db6/resource) (`a1f51c40-15fc-4b18-945a-c66ef3d30db6`)
- S15: [压铸模具工程师手册](http://192.168.150.150:8000/api/v1/workspaces/die_casting_wiki_v2/document-elements/5578076a-f43a-4d15-bbf0-49cd85333975/resource) (`5578076a-f43a-4d15-bbf0-49cd85333975`)
- S20: [TextNode60](http://192.168.150.150:8000/api/v1/workspaces/die_casting_wiki_v2/document-elements/8d2352ac-3045-40ea-bf9c-0074c3c3730d/resource) (`8d2352ac-3045-40ea-bf9c-0074c3c3730d`)
- S11: [TextNode61](http://192.168.150.150:8000/api/v1/workspaces/die_casting_wiki_v2/document-elements/3aa981f5-826b-4354-8185-9cbef5c97040/resource) (`3aa981f5-826b-4354-8185-9cbef5c97040`)
- S12: [development of the cold chamber pressure die casting machine__da0bfa0647](http://192.168.150.150:8000/api/v1/workspaces/die_casting_wiki_v2/document-elements/3ba0d958-6b52-48b9-82a1-2f2f73677898/resource) (`3ba0d958-6b52-48b9-82a1-2f2f73677898`)
- S36: [压铸机](http://192.168.150.150:8000/api/v1/workspaces/die_casting_wiki_v2/document-elements/e1acea7a-68a2-4ac9-b2fb-515ea83c9cd0/resource) (`e1acea7a-68a2-4ac9-b2fb-515ea83c9cd0`)
- S17: [压铸实用技术](http://192.168.150.150:8000/api/v1/workspaces/die_casting_wiki_v2/document-elements/5e823fff-681b-414b-8f6d-508e9845113e/resource) (`5e823fff-681b-414b-8f6d-508e9845113e`)
- S34: [铝合金压铸件不良品对策问答](http://192.168.150.150:8000/api/v1/workspaces/die_casting_wiki_v2/document-elements/deec1020-2e1e-4205-9220-0d640c7cb65e/resource) (`deec1020-2e1e-4205-9220-0d640c7cb65e`)
- S4: [GBT+25716（镁合金冷室压铸机）-2022.pdf-7577a369-ddbe-4ed4-a0f3-a764714a87ca](http://192.168.150.150:8000/api/v1/workspaces/die_casting_wiki_v2/document-elements/05ad7f1a-6f76-4f7f-aa50-c3e65908c4f7/resource) (`05ad7f1a-6f76-4f7f-aa50-c3e65908c4f7`)
- S13: [0001_8a205c06e73297bc_铸造缺陷](http://192.168.150.150:8000/api/v1/workspaces/die_casting_wiki_v2/document-elements/4afbb26e-489a-49dd-afde-3bf1d97c4404/resource) (`4afbb26e-489a-49dd-afde-3bf1d97c4404`)
- S41: [full](http://192.168.150.150:8000/api/v1/workspaces/die_casting_wiki_v2/document-elements/ebbeb9de-b81f-44d8-a863-c5a21ec43882/resource) (`ebbeb9de-b81f-44d8-a863-c5a21ec43882`)
- S39: [GBT+44356（压铸机锁模力-测试方法）-2024.pdf-ac862e46-336a-4b19-bdec-ff03fc21d703](http://192.168.150.150:8000/api/v1/workspaces/die_casting_wiki_v2/document-elements/e9809098-357a-4308-b354-b76aed061390/resource) (`e9809098-357a-4308-b354-b76aed061390`)

File: wiki_site/docs/entries/杠杆式定量器.md
---
version: "v1"
generated_at: "2026-06-19T01:47:45+00:00"
confidence_score: 0.86
confidence_level: "very_high"
confidence_basis:
  cited_sources: 20
  source_quality_score: 0.88
  freshness_score: 0.73
  evidence_coverage_score: 1.0
---

## 概述

**杠杆式定量器**（lever-type proportioner）是按重力法计量的铸造类计量装置，利用机械衡器中杠杆秤的作用原理制成箱式或料斗式结构，用于实现液体或松散物料的定量，在压铸场景中可用于金属熔融液的称量进给[[S17,S20]]。在压铸领域，它不属于完全独立的外围设备，而是压铸自动定量浇注/给汤系统的核心功能组件，归类于压铸机辅助设备中的机械浇勺（mechanical ladle）子类，多集成在给汤机或定量炉内部实现熔体质量计量[[S11,S10,S22]]。

行业内通用别名包括**杠杆式给汤机**、**杠杆式自动浇勺**、**机械杠杆计量式给汤装置**；英文资料中部分带杠杆机构的舀取式定量浇注装置亦称 **"Dipping Duck"**（浸鸭式）机械给汤器[[S8,S3,S19]]。

## 定义

根据 GB/T 25370-2020《铸造机械 术语》，杠杆式定量器定义为：

> 按重力法计量的利用机械衡器中的杠杆秤的作用原理制成的箱式或料斗式的定量器，对应英文术语为 **lever-type proportioner**[[S17,S20]]。

该标准将其归入"定量器"大类（proportioner），即按重力、容积或时间度量控制液体或松散物料的计量装置[[S20]]。

## 分类与定位

在压铸设备体系中，杠杆式定量器属于**机械浇勺式自动定量浇注装置的典型分支**[[S16,S1,S4]]。按结构运动方式，机械浇勺式定量浇注装置可进一步分为旋转式（摆臂式）、导轨式（直移坐标式）等形式[[S16,S1,S4]]；杠杆式定量器的称量核心基于杠杆秤原理，而其承载平台可适配上述多种运动机构[[S18,S21,S10]]。

杠杆式定量器因结构简单、占地少、工作可靠，被广泛应用于合模力 1200 kN 以下的中小型压铸机，更大的压铸机则多采用直移坐标式[[S10,S11]]。

## 结构与组成

典型杠杆式定量器的核心组成部件包括[[S18,S21]]：

- **称量斗（计量腔）**：容纳待定量的金属液或松散物料；
- **杠杆传动系统**：传递重力变化并放大位移或力信号；
- **可调平衡重锤**：通过改变重锤位置调节定量值；
- **计量触发电气开关**：当物料达到预设重量时触发信号；
- **上、下格栅阀门机构**：控制进料与卸料的启闭。

通过配重调整即可更改定量总容积，适配不同重量的压铸铸件生产需求[[S18,S21]]。

![机械杠杆格栅定量器结构示意图，标注称量斗、杠杆系统、重锤及触发开关的装配关系](http://192.168.150.150:8000/api/v1/workspaces/die_casting_wiki_v2/document-elements/4aa76922-134c-483a-8cf8-1606384774a8/resource)

## 工作过程

杠杆式定量器的标准工作流程如下[[S18,S21]]：

1. 根据所需浇注金属液的质量，预先调整杠杆端的平衡重锤位置；
2. 金属液从保温炉流入称量斗；
3. 物料总重量达到预设阈值时，杠杆发生偏移；
4. 杠杆偏移触发配套的行程开关，停止进料；
5. 卸料机构开启，将定量金属液释放送入压铸机压射室。

该工序在完整压铸生产循环中位于喷涂清理完成、合模结束之后、压射动作启动之前，是决定单次浇注熔体质量精度的核心工序[[S18,S21]]。

## 关键参数

| 参数项 | 典型值/范围 | 说明 | 来源 |
|---|---|---|---|
| 定量方式 | 重力法（杠杆称量） | 无额外流体动力引入 | [[S18,S21]] |
| 定量精度 | ±1%～±3% | 对比气压式定量方案 ±5% 具有优势 | [[S6]] |
| 单次定量质量（铝合金） | 0.25 kg～45 kg | 无明确浇注重量上限 | [[S15,S13]] |
| 适配压铸机合模力 | 160 t～1600 t（冷室机） | 1200 kN 以下机械式为主流 | [[S2,S5,S10]] |
| 工作温度区间（铝合金液） | 650°C～720°C | 兼容锌合金、镁合金的常规浇注温度 | [[S7]] |
| 循环时间（200 t 级压铸机） | 15 s～20 s | 小型压铸机单浇注周期可达 30 s | [[S2]] |

## 应用场景

杠杆式定量器典型应用于冷室铝合金压铸大批量量产车间，在汽车零部件、通用五金铸件等行业的压铸生产中广泛选用，尤其适合对定量称量稳定性要求高、工况环境复杂的量产场景[[S13]]。

日本压铸行业统计显示，合型力 200 吨以上的冷室压铸机有 80% 使用机械定量装置（含杠杆式及其变体）[[S2,S5]]。该装置适配锌合金、镁合金等低熔点及中熔点压铸合金的定量需求[[S15,S13]]；但对于镁合金浇注，使用风险显著高于铝合金[[S13]]。

## 优势与局限性

### 优势

- 计量方式采用重力法，无额外流体动力引入[[S18,S21]]；
- 结构简单、运行可靠，维修成本低[[S10,S11]]；
- 定量调整便捷，仅需改变配重位置[[S18,S21]]；
- 对金属液液面波动敏感度低于气压式/容积式定量方案[[S13]]；
- 完全消除人工舀取金属液的直接劳动投入[[S13]]。

### 局限性

- 镁合金浇注场景使用风险显著高于铝合金[[S13]]；
- 配套机械臂舀取金属液过程需定期使用勺涂层，避免金属粘结[[S13]]；
- 基础传统型号难以实现配料全自动化[[S12]]；
- 机构长期使用后杠杆支点磨损会小幅降低称量精度[[S13]]。

## 相关方案对比

压铸主流自动定量浇注方案包括机械浇勺式（含杠杆式）、气压式、电磁泵式等。以下对比基于《机械工程手册》相关技术资料[[S16,S1,S4]]及专业专著[[S13]]：

| 方案类型 | 金属量控制方式 | 主要优点 | 主要局限性 | 适用压铸机类型 |
|---|---|---|---|---|
| 机械浇勺式（含杠杆式） | 浸入深度/倾斜角度/称量 | 结构简单可靠，无浇注重量上限 | 需定期勺涂层，杠杆支点磨损 | 冷室机（160 t 以上为主） |
| 气压式 | 压缩空气压力/时间/位移 | 无需抬升炉体 | 管路须全程加热，定量精度较低（约±5%） | 冷室机 |
| 电磁泵式 | 电磁驱动力调节 | 输送速度快，适合中等批量 | 金属液面变化需自动调功，输送管须加热 | 冷室机 |

不同计量原理的进一步特性对比[[S13]]：

- **重力计量**：无运动部件，但要求保温炉抬升高度足够；
- **气压位移定量**：无需抬升炉体，但金属液管路必须全程加热；
- **离心泵送**：可快速输送大体积金属，但单次浇注重量不得小于 10 cu.in.；
- **自动浇勺（含杠杆式）**：无浇注重量上限限制，适合冷室铝合金压铸。

## 图示补充

![杠杆式定量秤机械结构图纸，基于磅秤原理设计，标注完整尺寸参数](http://192.168.150.150:8000/api/v1/workspaces/die_casting_wiki_v2/document-elements/61d2658f-4371-4a9a-819e-b2382f8e6217/resource)

该图展示了基于传统磅秤称重原理设计的杠杆式定量秤机械结构，标注完整尺寸参数，属于典型工业落地设计方案，可供设备选型及工程设计参考[[S12]]。

## Sources
- S17: [GBT+25370（铸造机械-术语）-2020.pdf-ceefffc7-3e72-4acd-b812-3277e391ef89](http://192.168.150.150:8000/api/v1/workspaces/die_casting_wiki_v2/document-elements/a3bff3e4-b9a3-4153-ad63-7a7d8e788ac2/resource) (`a3bff3e4-b9a3-4153-ad63-7a7d8e788ac2`)
- S20: [GBT+25370（铸造机械-术语）-2020.pdf-ceefffc7-3e72-4acd-b812-3277e391ef89](http://192.168.150.150:8000/api/v1/workspaces/die_casting_wiki_v2/document-elements/b4e9e858-1a28-4cb6-9344-95c139a5f3df/resource) (`b4e9e858-1a28-4cb6-9344-95c139a5f3df`)
- S11: [压铸工艺及设备模具实用手册](http://192.168.150.150:8000/api/v1/workspaces/die_casting_wiki_v2/document-elements/58a5f0bb-24f5-43b2-8621-f37e427876fa/resource) (`58a5f0bb-24f5-43b2-8621-f37e427876fa`)
- S10: [压铸工艺及设备模具实用手册](http://192.168.150.150:8000/api/v1/workspaces/die_casting_wiki_v2/document-elements/52c6fbae-db2f-41fa-ba09-339bb8cf0b27/resource) (`52c6fbae-db2f-41fa-ba09-339bb8cf0b27`)
- S22: [development of the cold chamber pressure die casting machine__da0bfa0647](http://192.168.150.150:8000/api/v1/workspaces/die_casting_wiki_v2/document-elements/cf3556d3-574e-4e59-b366-095d37a0a290/resource) (`cf3556d3-574e-4e59-b366-095d37a0a290`)
- S8: [die casting metallurgy__322fa9dd3c](http://192.168.150.150:8000/api/v1/workspaces/die_casting_wiki_v2/document-elements/432bafea-1ff4-48cb-8a00-a8c04f7ff4ae/resource) (`432bafea-1ff4-48cb-8a00-a8c04f7ff4ae`)
- S3: [die casting metallurgy__322fa9dd3c](http://192.168.150.150:8000/api/v1/workspaces/die_casting_wiki_v2/document-elements/185f781a-8737-4a90-974c-70b2b116e750/resource) (`185f781a-8737-4a90-974c-70b2b116e750`)
- S19: [die casting metallurgy__8f9e04f2f0](http://192.168.150.150:8000/api/v1/workspaces/die_casting_wiki_v2/document-elements/a9f066f7-ca46-467f-957f-0c40aa46130f/resource) (`a9f066f7-ca46-467f-957f-0c40aa46130f`)
- S16: [自动定量浇注装置形式、特点及应用](http://192.168.150.150:8000/api/v1/workspaces/die_casting_wiki_v2/document-elements/953831ff-77df-4071-9563-b904e5664cc1/resource) (`953831ff-77df-4071-9563-b904e5664cc1`)
- S1: [自动定量浇注装置形式、特点及应用](http://192.168.150.150:8000/api/v1/workspaces/die_casting_wiki_v2/document-elements/02773d84-8c16-4751-8c85-474de0c41f05/resource) (`02773d84-8c16-4751-8c85-474de0c41f05`)
- S4: [自动定量浇注装置形式、特点及应用](http://192.168.150.150:8000/api/v1/workspaces/die_casting_wiki_v2/document-elements/1b488c43-47a8-49a4-b058-66ec9768a986/resource) (`1b488c43-47a8-49a4-b058-66ec9768a986`)
- S18: [机械工程手册 第57篇 铸造机械化与自动化 试用本](http://192.168.150.150:8000/api/v1/workspaces/die_casting_wiki_v2/document-elements/a6654e25-0ab3-41ca-844c-90da4f3bdaa8/resource) (`a6654e25-0ab3-41ca-844c-90da4f3bdaa8`)
- S21: [机械工程手册第57篇铸造机械化与自动化](http://192.168.150.150:8000/api/v1/workspaces/die_casting_wiki_v2/document-elements/c2aafd40-d6af-4351-9129-f8632c32ea14/resource) (`c2aafd40-d6af-4351-9129-f8632c32ea14`)
- S6: [压铸机](http://192.168.150.150:8000/api/v1/workspaces/die_casting_wiki_v2/document-elements/2f3fde38-4608-44ed-9239-a88847743a52/resource) (`2f3fde38-4608-44ed-9239-a88847743a52`)
- S15: [国外压铸机](http://192.168.150.150:8000/api/v1/workspaces/die_casting_wiki_v2/document-elements/927b8d7f-cf9b-4d3f-b144-184495664e08/resource) (`927b8d7f-cf9b-4d3f-b144-184495664e08`)
- S13: [die cast engineering a hydraulic thermal and mechanical process__e5dfda1a8e](http://192.168.150.150:8000/api/v1/workspaces/die_casting_wiki_v2/document-elements/88c8e530-4c80-4643-9562-584f2272cf5a/resource) (`88c8e530-4c80-4643-9562-584f2272cf5a`)
- S2: [国外压铸机](http://192.168.150.150:8000/api/v1/workspaces/die_casting_wiki_v2/document-elements/11e2e20f-7354-4cc1-a118-057369cbdd41/resource) (`11e2e20f-7354-4cc1-a118-057369cbdd41`)
- S5: [国外压铸机](http://192.168.150.150:8000/api/v1/workspaces/die_casting_wiki_v2/document-elements/1d5af25f-b4af-4c5e-adf7-9d4396f74bdf/resource) (`1d5af25f-b4af-4c5e-adf7-9d4396f74bdf`)
- S7: [压铸机压室在流热固耦合下的传热与变形分析](http://192.168.150.150:8000/api/v1/workspaces/die_casting_wiki_v2/document-elements/3e96552e-a031-43a2-8659-123a242642e2/resource) (`3e96552e-a031-43a2-8659-123a242642e2`)
- S12: [杠杆式定量秤机械结构图纸](http://192.168.150.150:8000/api/v1/workspaces/die_casting_wiki_v2/document-elements/61d2658f-4371-4a9a-819e-b2382f8e6217/resource) (`61d2658f-4371-4a9a-819e-b2382f8e6217`)

File: wiki_site/docs/entries/残余应力.md
---
version: "v1"
generated_at: "2026-06-18T06:09:11+00:00"
confidence_score: 0.85
confidence_level: "very_high"
confidence_basis:
  cited_sources: 63
  source_quality_score: 0.86
  freshness_score: 0.77
  evidence_coverage_score: 1.0
---

## 概述

残余应力（Residual Stress）是指在消除所有外加载荷以及不均匀温度场的作用后，仍留存于物体内部、始终保持自平衡状态的内应力，也称为固有应力、内应力或初始应力[[S20]][[S26]][[S50]]。残余应力存在拉应力（+σ）和压应力（-σ）两种类型，为满足整体自平衡要求，物体表层和内部的残余应力符号通常相反[[S26]]。从物理力学本质而言，残余应力产生的根本原因在于材料内部发生了不均匀塑性变形，引发了微观/宏观变形错配[[S12]][[S26]]。

Heyn等提出的三弹簧力学模型可对其自平衡机制作出合理解释：三个长度、弹性系数不同的弹簧被刚性板强制连接时，无外加载荷条件下各弹簧内部会自动产生相互抵消、保持整体合力为零的自平衡内力[[S12]][[S26]]。

在压铸领域，残余应力既存在于铸件内部，也广泛存在于压铸模具中。它可加剧模具型腔表面和型芯表面的磨损，促进热龟裂（Heat Checking）的萌生与扩展，最终导致模具失效[[S70]]；同时也会造成铸件在后续存放、机加工过程中的尺寸漂移、翘曲变形甚至开裂[[S18]][[S11]][[S60]]。

## 分类

### 按作用范围分类

国际公认的残余应力分类体系由Macherauch于1973年提出，共分为三类[[S20]][[S26]]：

- **第一类残余应力（σ₁，宏观残余应力）**：应力作用范围覆盖材料较大区域（数个晶粒），在大范围内保持平衡。破坏该类应力的平衡会引起构件宏观尺寸发生变化。压铸过程中产生的铸造残余应力属于第一类残余应力[[S20]]。
- **第二类残余应力（σ<sub>II</sub>，微观残余应力）**：作用范围局限于单个晶粒或部分晶粒尺度，在足够多数量的晶粒上保持平衡。破坏其平衡也会引发构件宏观尺寸变化[[S20]][[S26]]。
- **第三类残余应力（σ<sub>III</sub>，超微观残余应力）**：作用范围为晶胞尺度，属于原子间的相互作用力，与晶体缺陷直接相关。破坏其平衡不会导致构件宏观尺寸变化[[S20]]。

### 按产生原因分类（压铸场景）

在压铸场景下，铸造残余应力按其产生原因可分为以下三类[[S12]][[S60]]：

| 类型 | 产生机制 | 主要特征 |
|------|----------|----------|
| 热应力 | 铸件凝固冷却过程中不同部位冷却速度差异导致线收缩不均匀，相互约束自由变形而产生 | 铸造残余应力的最主要组成部分；薄壁/表层为压应力，厚壁/心部为拉应力 |
| 相变应力 | 存在固态相变的合金，不同区域相变发生时刻和程度不同，伴随体积胀缩受整体约束产生 | 方向可与热应力同向叠加或反向抵消 |
| 机械阻碍应力 | 铸件冷却收缩过程中受模具、型芯、箱挡等外部机械约束产生 | 通常移除约束条件后应力会快速消失或大幅降低 |

## 产生来源与机制

### 铸造凝固与冷却过程

压铸充型后铸件凝固冷却过程中，不同位置冷却速率不一致：薄壁/表层区域收缩速度远快于厚壁/心部区域，收缩过程受相邻区域约束，最终形成薄壁为压应力、厚壁心部为拉应力的典型残余热应力分布。该类应力由温度梯度主导形成[[S23]][[S67]]。

对于具备固态相变特性的压铸合金，不同区域冷却速率不同导致相变发生的时刻、程度存在差异。当相变发生在合金塑性温度区间以上时，应力可通过塑性流动完全松弛；若相变在弹性区间发生且不同步，将形成可留存的残余相变应力[[S12]][[S11]]。

常规铸件残余应力的典型分布范围为-300 MPa～300 MPa，仅约占对应合金屈服强度的10%左右；特殊工况下高应力铸件的残余应力可接近材料屈服强度[[S7]][[S44]]。

### 淬火过程

淬火过程中自平衡残余应力的形成机制：高温工件快速浸入冷却介质后，表层冷速远高于心部。淬火初期表层快速收缩受温度更高、仍处于塑性状态的心部约束，表层产生瞬时拉应力、心部受瞬时压应力；后续心部继续冷却收缩并完成向塑性变形的过渡，最终室温下形成表层为残余压应力、心部为残余拉应力的自相平衡应力体系[[S80]][[S50]][[S42]]。冷却速率越高，工件表层与心部的温度梯度越大，最终留存的残余自平衡应力水平越高[[S8]][[S66]][[S6]]。

### 机加工过程

压铸件原有自平衡的残余应力体系被机加工的材料去除操作打破，残余应力发生重新分布，最终引发零件的尺寸畸变，降低加工精度[[S10]]。

### 表面处理过程

热喷涂类表面处理过程中，熔滴以10⁶ K/s的极高冷速在工件表面凝固收缩，最终在涂层内留存残余拉应力，基体表层则形成残余压应力。当涂层厚度超过临界值后，拉应力超过结合强度会引发涂层剥落失效[[S58]]。

### 压铸服役热冲击

压铸生产中模具型腔表面经历周期性的高温金属液冲刷、喷冷脱模操作，表层反复快速升温、降温，交替承受瞬时压应力和拉应力。多次循环后累积产生残余拉应力，引发热疲劳裂纹最终导致模具表面龟裂[[S71]][[S36]]。

压铸模的残余应力主要来源于机械加工、热处理工艺以及服役过程中反复热冲击产生的热应力。型腔表面温差大的区域残余应力水平更高，受金属熔体直接冲刷的浇口部位残余应力可达90～420 MPa，显著高于模具其余区域[[S70]]。近浇口处的残余应力数值比浇道入口位置高出约100 MPa，最大残余应力通常出现在距离模具表层0.1 mm以内的位置，这也是压铸模具浇口区域最易优先发生失效的核心原因[[S28]]。

![图：压铸模型腔表层温度、应力随时间变化的多周期曲线，展示多轮充型-冷却循环过程中温度的阶跃变化以及应力从压应力向拉应力逐步累积升高的规律](http://192.168.150.150:8000/api/v1/workspaces/die_casting_wiki_v2/document-elements/a14dc3be-c9d5-4c2e-a128-3cdfd6fd97c9/resource)

### SLM成形过程

SLM成形过程中，极高的温度梯度（最高达21.7℃/μm）和10⁶ ℃/s量级的快冷速率是残余应力的核心诱因。激光辐照区熔滴受热膨胀受周围未熔化材料约束产生瞬时压应力，随着激光热源移开熔池快速冷却收缩，拉应力逐步取代压应力留存，最终成形件冷却至室温后整体以残余拉应力为主要应力状态[[S31]][[S63]][[S68]]。

## 关键影响与缺陷机制

### 对压铸模具的影响

| 影响类型 | 具体机制 | 典型后果 |
|----------|----------|----------|
| 表面磨损加剧 | 残余应力加速模具型腔和型芯表面的磨损进程 | 模具服役寿命降低[[S70]] |
| 热龟裂(Heat Checking) | 周期性冷热交替下残余拉应力累积→热疲劳裂纹萌生与扩展→裂纹向网状扩展 | 模具表面龟裂失效[[S24]][[S71]][[S36]] |
| 疲劳裂纹与断裂 | 残余拉应力降低材料疲劳抗力，促进裂纹在晶界、夹杂物等薄弱位置萌生，并加速裂纹扩展 | 模具过早断裂失效[[S24]][[S70]] |

压铸模具浇口角度对残余应力水平有显著影响。浇口角度约70°时残余应力达到最低（约403 MPa），偏离该角度后残余应力显著上升。

![图：压铸模具浇口角度与残余应力的关系曲线，70°左右时残余应力约403MPa为最低](http://192.168.150.150:8000/api/v1/workspaces/die_casting_wiki_v2/document-elements/5c8f4ef7-ce5b-4bc8-b4f6-d279d55aba10/resource)

### 对压铸件的影响

- **尺寸不稳定性**：铸件内部不均匀分布的铸造残余应力在后续存放或使用过程中缓慢释放，导致零件翘曲变形，造成长期尺寸漂移[[S41]][[S18]][[S11]]。
- **机加工精度降低**：机加工打破原来自平衡的应力体系，引发重新分布和尺寸畸变[[S10]]。

### 残余应力的有益利用

经过氮化、微喷等表面改性工艺在模具表面引入的残余压应力，可有效抵消部分服役过程中产生的拉伸残余应力，降低热裂纹萌生概率，提升模具的热疲劳和耐磨性能[[S81]]。通过喷丸等表面强化处理可将压铸模具表层原本的拉应力转化为-120 MPa级别的压应力[[S22]]。

## 测量与评价方法

### 方法对比总览

| 方法 | 分类 | 原理 | 适用性 | 关键局限 |
|------|------|------|--------|----------|
| X射线衍射法(XRD) | 无损/物理法 | 基于布拉格定律，通过检测晶格面间距变化结合弹性力学计算应力 | 最成熟的无损技术，可获应力绝对值；铝合金精度可达7 MPa，钢材约25 MPa[[S14]][[S37]][[S43]] | 穿透深度仅几微米至十几微米，仅可直接测量表层应力[[S76]] |
| 盲孔法(钻孔法) | 半有损/应力释放法 | 钻孔释放局部残余应力，通过应变片采集应变变化计算应力值 | 工业应用最广泛的方法之一；测量范围0～2 mm[[S40]][[S53]]；适配铝合金铸件、铸钢等表面粗糙工件[[S3]][[S73]] | 对工件造成微小损伤，误差最高可达7%左右[[S73]][[S43]] |
| 轮廓法 | 破坏性/应力释放法 | 慢走丝切割被测截面，采集变形轮廓，结合有限元弹性力学正演重构全截面应力分布 | 可获取任意截面全区域残余应力分布，精度与中子衍射、同步辐射一致性好[[S27]][[S32]][[S16]] | 对被测件造成不可逆破坏，操作复杂、检测效率低[[S27]] |
| 超声波法 | 无损/物理法 | 基于声弹性效应，通过检测弹性波速变化计算应力 | 可实现深层结构应力和表面淬硬层应力检测[[S14]][[S76]] | 波速变化通常小于1/1000，精度低；受材料微观组织干扰大[[S53]][[S74]] |
| 巴克豪森噪声法 | 无损/物理法(仅铁磁材料) | 交变磁场作用下磁畴不可逆运动产生的噪声信号幅值随应力状态线性变化 | 探测深度可达数毫米，检测速度快，无辐射风险[[S76]][[S74]] | 仅适用于铁磁性材料，完全无法用于压铸铝合金、锌合金[[S74]][[S76]] |

### 选择建议

- **压铸铝合金、锌合金等非铁磁铸件**：优先选用盲孔法、XRD方法，轮廓法可作为失效件的补充全域应力检测方案，巴克豪森噪声法完全不适用[[S74]][[S37]]。
- **H13等铁磁性压铸模具钢**：盲孔法可直接用于模具工作表面应力检测；XRD配合表面抛光可获得精准表层应力；巴克豪森法适合快速大范围筛查；轮廓法可用于失效模具的全截面应力解析[[S28]][[S74]]。

### 相关标准

| 标准编号 | 适用范围 |
|----------|----------|
| ASTM E837 | 采用盲孔应变片法测定残余应力的标准方法[[S21]][[S64]][[S47]] |
| ASTM E915 | X射线衍射残余应力测量仪器校准标准[[S47]][[S69]] |
| GB/T 31310-2014 | 金属材料残余应力测定 钻孔应变法（国内标准）[[S40]][[S4]] |
| ISO 196 | 加工铜及铜合金 残余应力检测 硝酸亚汞试验[[S19]] |
| ISO 6957 | 铜合金 氨介质下应力腐蚀抗性测试标准[[S19]] |

## SLM成形残余应力特征

SLM室温下残余应力的典型分布规律：成形件边角区域因翘曲变形发生应力释放，拉应力水平较低（约395～405 MPa）；成形件中心区域残余拉应力高度集中，可达485 MPa。沿扫描方向的X向拉应力低于垂直扫描方向的Y向拉应力，Y向最大拉应力可达594 MPa，更高的垂直扫描向拉应力易引发垂直于扫描路径的层间开裂[[S63]]。成形区域四周向上翘曲，中部区域呈收缩凹陷特征[[S31]][[S63]]。

SLM工艺参数对残余应力水平的调控规律：在固定激光功率和扫描间距时，残余应力随扫描速率从550 mm/s提升到850 mm/s逐步降低（从547 MPa降至523 MPa）；固定激光功率和扫描速率时，残余应力随扫描间距增大而升高[[S63]]。67°层间旋转角的扫描策略可均匀温度场分布，将原本的拉应力状态转化为低残余压应力状态，显著降低拉应力引发的开裂风险[[S9]][[S63]]。

## 控制与缓解方法

### 工艺参数优化

| 措施 | 原理 | 效果 |
|------|------|------|
| 提高浇注温度 | 延缓铸件冷却速度，使各部分温度分布更均匀 | 有效降低成形产生的残余应力[[S61]]。ZL201铝合金700℃浇注时铸件中心有效应力峰值低于680℃和720℃工况[[S79]] |
| 增大模具壁厚 | 增大热容量使温度梯度变化更平缓 | 铸造应力基本呈线性减小趋势，模具壁厚从30 mm增至200 mm时应力从124.35 MPa降至93.68 MPa[[S3]] |
| 采用低蓄热系数铸型 | 减小铸件内外温差 | 有效减小铸件整体残余应力[[S61]] |

### 冷却速率控制

气雾/空气淬火相比常规水淬可大幅降低冷却速率，显著减小压铸件的残余应力和变形，无零件水渍污染问题、设备维护简单，适合高产量汽车类压铸件批量使用。其仅损失约5%的材料表观强度，但可将构件实际服役性能提升最高达50%[[S77]]。将淬火介质水温从20℃提升至80℃降低冷速后，工件内部温度梯度明显减小，对应的残余应力水平显著降低[[S66]][[S8]]。

### 去应力退火

常规碳钢去应力退火工艺参数区间为加热至500～650℃，保温足够时间后随炉冷却至200～300℃再出炉空冷，加热温度低于相变点A₁，完成应力释放的同时基体组织不发生改变[[S46]]。多数合金经过3 h保温去应力退火，在对应推荐温度下可实现接近100%的残余应力消除，退火温度每提升10℃，所需的保温时间可缩短约50%[[S65]][[S78]]。

残余应力分级释放规律：第一类宏观残余应力在材料回复温度下即可大部分消除；第二类晶粒间残余应力在接近再结晶温度时可完全消除；第三类晶粒内残余应力需要完成充分再结晶才能完全消除[[S54]][[S30]]。

锌、铝、镁、铜合金压铸件有对应的时效去应力及负温时效工业规范，包含分级加热温度、保温时长、冷却方式，可实现稳定尺寸、消除残余应力的效果[[S82]]。

### 振动时效

振动时效的作用原理是通过对工件施加交变振动应力，当振动应力与原有残余应力叠加后超过材料屈服极限时，引发局部微观塑性变形，实现残余应力的降低与均化，稳定构件尺寸精度[[S52]]。振动时效不受大尺寸构件的炉体容积限制，适合大型、超大型压铸件的应力消除[[S52]]。采用亚共振工艺可通过监测构件共振频率的稳定状态判定应力消除是否完成[[S59]]。

### 深冷处理

铝合金上坡深冷处理工艺可将铸件先浸入液氮冷却至低温，再通入蒸汽流快速升温，产生与常规淬火相反的应力场，在不影响构件常规时效最终力学性能的前提下实现残余应力的高效释放[[S59]][[S6]]。锌合金压铸件深冷处理后需及时完全干燥，待构件升温至室温后方可进行后续机加工，该低温工艺不会对锌合金的常规力学性能产生永久性负面影响[[S56]][[S15]]。

### 纳米颗粒调控

向铝合金中添加微量TiC-TiB₂等纳米颗粒，可提升热加工过程中的位错密度，为动态再结晶、静态再结晶提供更多形核位点，同时钉扎晶界阻碍晶粒长大，实现晶粒细化，促进残余应力释放[[S51]][[S38]]。经微量TiC-TiB₂纳米颗粒调控的2024铝合金热挤压材，可将原有2.5 μm的变形晶粒细化至1.7 μm，静态再结晶占比从4.9%提升至15.2%，小角度晶界占比从84.6%提升至92.9%，晶界平均取向差从7.8°降低到5.1°，实现应力分布的均匀化，大幅降低残余应力集中倾向[[S51]]。

## 典型数据

| 应用场景 | 残余应力范围 | 说明 |
|----------|-------------|------|
| 常规铸件 | -300 MPa～300 MPa | 约占对应合金屈服强度的10%[[S7]][[S44]] |
| 压铸模具浇口部位 | 90～420 MPa | 明显高于模具其余普通区域[[S70]] |
| 压铸模具浇口vs浇道入口差值 | 约100 MPa | 浇口区域显著更高[[S28]] |
| AlSi10Mg真空压铸件（铸态水淬、冲压后） | 约-60 MPa（压应力） | 经固溶退火后可降至约-10 MPa[[S41]] |
| SLM成形件中心区域 | 约485 MPa（拉应力） | 边角区域约395～405 MPa[[S63]] |

## Sources
- S20: [AZ91D镁合金构件铸造残余应力有限元模拟研究](http://192.168.150.150:8000/api/v1/workspaces/die_casting_wiki_v2/document-elements/50c82341-ac9c-4738-b9ea-909b107c8ea6/resource) (`50c82341-ac9c-4738-b9ea-909b107c8ea6`)
- S26: [铝合金整体结构件铣削加工残余应力及变形研究](http://192.168.150.150:8000/api/v1/workspaces/die_casting_wiki_v2/document-elements/585c498d-19ee-4d6d-9ce4-0239f9fa3de7/resource) (`585c498d-19ee-4d6d-9ce4-0239f9fa3de7`)
- S50: [9204959_残余应力](http://192.168.150.150:8000/api/v1/workspaces/die_casting_wiki_v2/document-elements/9425942d-22b2-4604-bfc5-a04f139a1fe5/resource) (`9425942d-22b2-4604-bfc5-a04f139a1fe5`)
- S12: [AZ91D镁合金构件铸造残余应力有限元模拟研究](http://192.168.150.150:8000/api/v1/workspaces/die_casting_wiki_v2/document-elements/321c6b9e-2b48-4fe9-85b0-271989c2999e/resource) (`321c6b9e-2b48-4fe9-85b0-271989c2999e`)
- S70: [TextNode4](http://192.168.150.150:8000/api/v1/workspaces/die_casting_wiki_v2/document-elements/dd5d492b-a474-41b4-a8ea-07dda58a9d43/resource) (`dd5d492b-a474-41b4-a8ea-07dda58a9d43`)
- S18: [complete casting handbook__a339dffea0](http://192.168.150.150:8000/api/v1/workspaces/die_casting_wiki_v2/document-elements/4179d669-40c2-4be1-b27d-d56c1ec57d82/resource) (`4179d669-40c2-4be1-b27d-d56c1ec57d82`)
- S11: [5354720_铸造应力](http://192.168.150.150:8000/api/v1/workspaces/die_casting_wiki_v2/document-elements/27774aad-da01-45e6-adca-6ab0af33d0c8/resource) (`27774aad-da01-45e6-adca-6ab0af33d0c8`)
- S60: [金属液态成型原理](http://192.168.150.150:8000/api/v1/workspaces/die_casting_wiki_v2/document-elements/b4b8e990-63c8-49b1-9bdc-2f29170e3dbf/resource) (`b4b8e990-63c8-49b1-9bdc-2f29170e3dbf`)
- S23: [材料加工工程](http://192.168.150.150:8000/api/v1/workspaces/die_casting_wiki_v2/document-elements/566bc973-29ab-4e6c-a61e-6812543e4457/resource) (`566bc973-29ab-4e6c-a61e-6812543e4457`)
- S67: [第二届中国国际压铸会议论文集](http://192.168.150.150:8000/api/v1/workspaces/die_casting_wiki_v2/document-elements/da0127ee-4552-48d6-ae4e-89dd40e00f82/resource) (`da0127ee-4552-48d6-ae4e-89dd40e00f82`)
- S7: [complete casting handbook__a339dffea0](http://192.168.150.150:8000/api/v1/workspaces/die_casting_wiki_v2/document-elements/185ba440-8807-47cc-a7e4-779238cde241/resource) (`185ba440-8807-47cc-a7e4-779238cde241`)
- S44: [残余应力色标（MPa）](http://192.168.150.150:8000/api/v1/workspaces/die_casting_wiki_v2/document-elements/82de85ea-3ae7-4462-9662-13d312025dd3/resource) (`82de85ea-3ae7-4462-9662-13d312025dd3`)
- S80: [现代铝合金板带投资与设计技术与装备产品与市场](http://192.168.150.150:8000/api/v1/workspaces/die_casting_wiki_v2/document-elements/f828285e-a670-4b7a-a05e-5438cd08b5e4/resource) (`f828285e-a670-4b7a-a05e-5438cd08b5e4`)
- S42: [elements of physical metallurgy__d6cd3b1fa0](http://192.168.150.150:8000/api/v1/workspaces/die_casting_wiki_v2/document-elements/81e1fc84-4b4e-4585-b611-d39a0bece887/resource) (`81e1fc84-4b4e-4585-b611-d39a0bece887`)
- S8: [简明铝合金加工手册](http://192.168.150.150:8000/api/v1/workspaces/die_casting_wiki_v2/document-elements/1981b17c-2839-47ed-b657-5d3736725ed2/resource) (`1981b17c-2839-47ed-b657-5d3736725ed2`)
- S66: [铝合金及其加工手册](http://192.168.150.150:8000/api/v1/workspaces/die_casting_wiki_v2/document-elements/cc8db5f5-93d7-4d3e-a5f6-471ae3e19886/resource) (`cc8db5f5-93d7-4d3e-a5f6-471ae3e19886`)
- S6: [encyclopedia of aluminum and its alloys two volume set__9820af6cf3](http://192.168.150.150:8000/api/v1/workspaces/die_casting_wiki_v2/document-elements/1757a330-1ce1-40b0-b822-3f32e36ebfb0/resource) (`1757a330-1ce1-40b0-b822-3f32e36ebfb0`)
- S10: [金属液态成型原理与工艺](http://192.168.150.150:8000/api/v1/workspaces/die_casting_wiki_v2/document-elements/1bc9a929-22c6-478f-83fb-a2652a67cd25/resource) (`1bc9a929-22c6-478f-83fb-a2652a67cd25`)
- S58: [表面处理技术概论](http://192.168.150.150:8000/api/v1/workspaces/die_casting_wiki_v2/document-elements/a6f1ccfc-f3c2-4fa8-8b77-8f3d1fed9649/resource) (`a6f1ccfc-f3c2-4fa8-8b77-8f3d1fed9649`)
- S71: [a new fatigue test procedure for die casting tool materials__55597469bb](http://192.168.150.150:8000/api/v1/workspaces/die_casting_wiki_v2/document-elements/ddc92d47-de2a-41f3-b474-36587ac05d4c/resource) (`ddc92d47-de2a-41f3-b474-36587ac05d4c`)
- S36: [a new approach to monitoring thermal fatigue cracks in die casting mould__67351de365](http://192.168.150.150:8000/api/v1/workspaces/die_casting_wiki_v2/document-elements/6de348c8-c249-45a2-8cdf-da4d2dc73770/resource) (`6de348c8-c249-45a2-8cdf-da4d2dc73770`)
- S28: [a runner optimization design study of a die casting die__cae2377211](http://192.168.150.150:8000/api/v1/workspaces/die_casting_wiki_v2/document-elements/5c68c51b-cec3-441d-a7d7-8ded68965180/resource) (`5c68c51b-cec3-441d-a7d7-8ded68965180`)
- S31: [选区激光熔化成形（Al2O3+SiC）颗粒混杂增强铝基复合材料的数值模拟与组织性能研究](http://192.168.150.150:8000/api/v1/workspaces/die_casting_wiki_v2/document-elements/653f8c80-97b4-4191-aa21-37421dccfd02/resource) (`653f8c80-97b4-4191-aa21-37421dccfd02`)
- S63: [选区激光熔化成形（Al2O3+SiC）颗粒混杂增强铝基复合材料的数值模拟与组织性能研究](http://192.168.150.150:8000/api/v1/workspaces/die_casting_wiki_v2/document-elements/c22e3c35-3765-4500-8b00-651f96fe93e6/resource) (`c22e3c35-3765-4500-8b00-651f96fe93e6`)
- S68: [激光选区熔化成形铝合金的缺陷及控制方法研究进展](http://192.168.150.150:8000/api/v1/workspaces/die_casting_wiki_v2/document-elements/da841cb8-0c0e-4561-b66d-dde44cabb073/resource) (`da841cb8-0c0e-4561-b66d-dde44cabb073`)
- S24: [压铸模具钢热机械疲劳行为及损伤机理研究](http://192.168.150.150:8000/api/v1/workspaces/die_casting_wiki_v2/document-elements/56e57793-7ed1-4f67-83a3-7e842570562b/resource) (`56e57793-7ed1-4f67-83a3-7e842570562b`)
- S41: [challenges and solutions in distortion engineering of an aluminium die c__1427ce92d1](http://192.168.150.150:8000/api/v1/workspaces/die_casting_wiki_v2/document-elements/7d73c740-fe4f-4eee-85ac-4a163646b04d/resource) (`7d73c740-fe4f-4eee-85ac-4a163646b04d`)
- S81: [an investigation of the melt out and heat checking phenomena in surface__36815d9a7d](http://192.168.150.150:8000/api/v1/workspaces/die_casting_wiki_v2/document-elements/fb971c6e-7675-4c28-9239-a690e40a5be0/resource) (`fb971c6e-7675-4c28-9239-a690e40a5be0`)
- S22: [图5-6-28 残余应力分布的比较](http://192.168.150.150:8000/api/v1/workspaces/die_casting_wiki_v2/document-elements/55290c8c-c4ee-4e91-964e-9741c1b4119a/resource) (`55290c8c-c4ee-4e91-964e-9741c1b4119a`)
- S14: [5354720_铸造应力](http://192.168.150.150:8000/api/v1/workspaces/die_casting_wiki_v2/document-elements/36890365-96ed-4c9d-95a0-fce99e3560ae/resource) (`36890365-96ed-4c9d-95a0-fce99e3560ae`)
- S37: [analytical characterization of aluminum steel and superalloys__29f2247322](http://192.168.150.150:8000/api/v1/workspaces/die_casting_wiki_v2/document-elements/6f1ec789-d406-4419-a0a0-0982ef58c547/resource) (`6f1ec789-d406-4419-a0a0-0982ef58c547`)
- S43: [大型铸锻件文集轧辊制造专辑 1986年第2期](http://192.168.150.150:8000/api/v1/workspaces/die_casting_wiki_v2/document-elements/821eecf5-a66c-4922-926b-0a6774e55615/resource) (`821eecf5-a66c-4922-926b-0a6774e55615`)
- S76: [铝合金整体结构件铣削加工残余应力及变形研究](http://192.168.150.150:8000/api/v1/workspaces/die_casting_wiki_v2/document-elements/e8e573a6-4318-4558-af54-997246f093d0/resource) (`e8e573a6-4318-4558-af54-997246f093d0`)
- S40: [城轨车辆铝合金铸造牵引梁材料与成型工艺研究](http://192.168.150.150:8000/api/v1/workspaces/die_casting_wiki_v2/document-elements/79d806e8-1536-4e8f-a738-19f8ab00ad2b/resource) (`79d806e8-1536-4e8f-a738-19f8ab00ad2b`)
- S53: [铝合金整体结构件铣削加工残余应力及变形研究](http://192.168.150.150:8000/api/v1/workspaces/die_casting_wiki_v2/document-elements/96c0c9a1-0358-4d20-991d-1919f9093587/resource) (`96c0c9a1-0358-4d20-991d-1919f9093587`)
- S3: [城轨车辆铝合金铸造牵引梁材料与成型工艺研究](http://192.168.150.150:8000/api/v1/workspaces/die_casting_wiki_v2/document-elements/03a88f94-d832-4da1-98a4-3230da97e6d0/resource) (`03a88f94-d832-4da1-98a4-3230da97e6d0`)
- S73: [Mg-10Gd-2Y-1Zn-0.5Zr镁合金基座件基于有限元模拟的铸造残余应力研究](http://192.168.150.150:8000/api/v1/workspaces/die_casting_wiki_v2/document-elements/e312f433-850d-41da-9b46-fd65c21d47ba/resource) (`e312f433-850d-41da-9b46-fd65c21d47ba`)
- S27: [Mg-10Gd-2Y-1Zn-0.5Zr镁合金基座件基于有限元模拟的铸造残余应力研究](http://192.168.150.150:8000/api/v1/workspaces/die_casting_wiki_v2/document-elements/5ac08ff8-c8de-49c5-ae45-589b4745cfb6/resource) (`5ac08ff8-c8de-49c5-ae45-589b4745cfb6`)
- S32: [AZ91D镁合金构件铸造残余应力有限元模拟研究](http://192.168.150.150:8000/api/v1/workspaces/die_casting_wiki_v2/document-elements/679b3511-4b8a-4fd0-bae5-1e1bf67abd7a/resource) (`679b3511-4b8a-4fd0-bae5-1e1bf67abd7a`)
- S16: [图1-8 四种方法对比分析结果[43]](http://192.168.150.150:8000/api/v1/workspaces/die_casting_wiki_v2/document-elements/381c0345-065b-4b40-98d3-30446eb65716/resource) (`381c0345-065b-4b40-98d3-30446eb65716`)
- S74: [analytical characterization of aluminum steel and superalloys__29f2247322](http://192.168.150.150:8000/api/v1/workspaces/die_casting_wiki_v2/document-elements/e5fccda0-0e7c-4acf-b169-89eaa21689ba/resource) (`e5fccda0-0e7c-4acf-b169-89eaa21689ba`)
- S21: [1991 annual book of astm standards section 3 metals test methods and analytical procedures volume 0302 wear and erosi...](http://192.168.150.150:8000/api/v1/workspaces/die_casting_wiki_v2/document-elements/510959f9-9e11-46ec-bb11-76b6a54d1d13/resource) (`510959f9-9e11-46ec-bb11-76b6a54d1d13`)
- S64: [1988 annual book of astm standards section 3 metals test methods and ana__0c5053198e](http://192.168.150.150:8000/api/v1/workspaces/die_casting_wiki_v2/document-elements/c2870b2e-15a9-4347-8c0e-b6759038b71e/resource) (`c2870b2e-15a9-4347-8c0e-b6759038b71e`)
- S47: [1988 annual book of astm standards section 3 metals test methods and ana__0c5053198e](http://192.168.150.150:8000/api/v1/workspaces/die_casting_wiki_v2/document-elements/87a7ea37-fadd-4e40-825f-8abed637c7d5/resource) (`87a7ea37-fadd-4e40-825f-8abed637c7d5`)
- S69: [1988 annual book of astm standards section 3 metals test methods and ana__0c5053198e](http://192.168.150.150:8000/api/v1/workspaces/die_casting_wiki_v2/document-elements/da86e670-20b8-4d84-8f2a-755e7692194e/resource) (`da86e670-20b8-4d84-8f2a-755e7692194e`)
- S4: [analytical characterization of aluminum steel and superalloys__29f2247322](http://192.168.150.150:8000/api/v1/workspaces/die_casting_wiki_v2/document-elements/11023452-a5a2-434a-a5cd-9175729b8d9e/resource) (`11023452-a5a2-434a-a5cd-9175729b8d9e`)
- S19: [copper and copper alloys detection of tensile stress 5 ammonia test__6fedf36fe8](http://192.168.150.150:8000/api/v1/workspaces/die_casting_wiki_v2/document-elements/435ce76c-f9e4-4ac4-bea4-0b2e18b35293/resource) (`435ce76c-f9e4-4ac4-bea4-0b2e18b35293`)
- S9: [介观尺度下AlSi10Mg合金选区激光熔化过程数值模拟和实验研究](http://192.168.150.150:8000/api/v1/workspaces/die_casting_wiki_v2/document-elements/199782eb-45b4-4ca8-95d6-71c274d99a8b/resource) (`199782eb-45b4-4ca8-95d6-71c274d99a8b`)
- S61: [实用有色合金铸造技术](http://192.168.150.150:8000/api/v1/workspaces/die_casting_wiki_v2/document-elements/b9be29cb-f93b-477f-b79e-6883c7aa78f1/resource) (`b9be29cb-f93b-477f-b79e-6883c7aa78f1`)
- S79: [Fig. 3.18 The average effective stress of ZL201 aluminum alloy casting center changes with time at different pouring...](http://192.168.150.150:8000/api/v1/workspaces/die_casting_wiki_v2/document-elements/f6c1fa54-1a95-4de9-a7e2-15da5946ae6a/resource) (`f6c1fa54-1a95-4de9-a7e2-15da5946ae6a`)
- S77: [castings practice the ten rules of castings__97b35366c7](http://192.168.150.150:8000/api/v1/workspaces/die_casting_wiki_v2/document-elements/efaa4d9c-8ce9-4cc4-b34a-18454bbf689b/resource) (`efaa4d9c-8ce9-4cc4-b34a-18454bbf689b`)
- S46: [模具制造技术基础](http://192.168.150.150:8000/api/v1/workspaces/die_casting_wiki_v2/document-elements/86e66ee1-4461-4359-86b7-d33f9d1c4535/resource) (`86e66ee1-4461-4359-86b7-d33f9d1c4535`)
- S65: [castings principles the new metallurgy of cast metals__9ac1d4f9a8](http://192.168.150.150:8000/api/v1/workspaces/die_casting_wiki_v2/document-elements/c3a1da5c-a153-432d-9931-7ace88c95335/resource) (`c3a1da5c-a153-432d-9931-7ace88c95335`)
- S78: [complete casting handbook__a339dffea0](http://192.168.150.150:8000/api/v1/workspaces/die_casting_wiki_v2/document-elements/f1023a85-21ba-4f57-8df5-3c796cc20527/resource) (`f1023a85-21ba-4f57-8df5-3c796cc20527`)
- S54: [jinshusuxingchengxingyuanli金属塑性成形原理](http://192.168.150.150:8000/api/v1/workspaces/die_casting_wiki_v2/document-elements/97014a91-4294-47c7-b6ef-c93313a30504/resource) (`97014a91-4294-47c7-b6ef-c93313a30504`)
- S30: [金属塑性成形原理]](http://192.168.150.150:8000/api/v1/workspaces/die_casting_wiki_v2/document-elements/5f99be89-555f-4105-aa15-80ef3f14be4a/resource) (`5f99be89-555f-4105-aa15-80ef3f14be4a`)
- S82: [表 4-9 压铸件时效退火和负温时效处理规范](http://192.168.150.150:8000/api/v1/workspaces/die_casting_wiki_v2/document-elements/ff30c0ae-8e8b-48d3-9766-240c1d6ae893/resource) (`ff30c0ae-8e8b-48d3-9766-240c1d6ae893`)
- S52: [铝合金整体结构件铣削加工残余应力及变形研究](http://192.168.150.150:8000/api/v1/workspaces/die_casting_wiki_v2/document-elements/95f710fc-e0ef-4219-bd75-919e4e5a3fe6/resource) (`95f710fc-e0ef-4219-bd75-919e4e5a3fe6`)
- S59: [castings principles the new metallurgy of cast metals__9ac1d4f9a8](http://192.168.150.150:8000/api/v1/workspaces/die_casting_wiki_v2/document-elements/b0fb432c-adb7-4f90-b792-b8b263e93565/resource) (`b0fb432c-adb7-4f90-b792-b8b263e93565`)
- S56: [die casting metallurgy__322fa9dd3c](http://192.168.150.150:8000/api/v1/workspaces/die_casting_wiki_v2/document-elements/a45f57aa-5fce-4e9a-8d9f-87280cfd6656/resource) (`a45f57aa-5fce-4e9a-8d9f-87280cfd6656`)
- S15: [die casting metallurgy__8f9e04f2f0](http://192.168.150.150:8000/api/v1/workspaces/die_casting_wiki_v2/document-elements/37e7c2c3-c68a-45cb-a0c3-f1615bb953d8/resource) (`37e7c2c3-c68a-45cb-a0c3-f1615bb953d8`)
- S51: [微量纳米颗粒调控铝合金热成形微观组织演变机制__part01_p001-199](http://192.168.150.150:8000/api/v1/workspaces/die_casting_wiki_v2/document-elements/942eb8b4-b467-4a34-a96c-20780474bacc/resource) (`942eb8b4-b467-4a34-a96c-20780474bacc`)
- S38: [微量纳米颗粒调控铝合金热成形微观组织演变机制__part01_p001-199](http://192.168.150.150:8000/api/v1/workspaces/die_casting_wiki_v2/document-elements/74c29164-607a-4438-8651-55f023a061d0/resource) (`74c29164-607a-4438-8651-55f023a061d0`)
