Repository: lryan599/wiki_generator

# 压铸技术 Wiki 生成器

本仓库基于 Open Deep Research / LangGraph 实现，面向压铸、铸造、材料与工艺知识库的自动词条生成和展示。系统会围绕目标词条进行检索、并行研究、证据压缩、引用校验和最终 Markdown 写作，生成的词条默认保存到 `wiki_site/docs/entries`，再由 MkDocs 构建为可搜索的静态 Wiki。

## 功能概览

- **深度研究工作流**：`Deep Researcher` LangGraph 会依次完成需求澄清、研究简报、并行研究、结构化证据压缩和 Wiki 写作。
- **知识库检索工具**：支持通过 KBA Query / Window / Resource API 检索文本、图片、表格和图表证据。
- **批量词条生成**：`src/cli.py` 支持单词条、`wiki_entries.txt` 和 JSONL 批量输入，可本地进程运行，也可提交到 LangGraph API。
- **Markdown 持久化**：生成文件会自动清洗文件名、避免覆盖、规范表格/公式/图片布局，并写入版本、生成时间和置信度元数据。
- **Wiki 站点**：MkDocs 站点内置中文搜索、词条索引、条目信息面板和智能问答入口。
- **运维脚本**：提供 Wiki 站点/检索服务启动、词条统计、失败线程重试等辅助脚本。

File: wiki_site/docs/entries/直读光谱仪.md
---
version: "v1"
generated_at: "2026-06-18T10:14:11+00:00"
confidence_score: 0.86
confidence_level: "very_high"
confidence_basis:
  cited_sources: 43
  source_quality_score: 0.88
  freshness_score: 0.75
  evidence_coverage_score: 1.0
---

## 概述

直读光谱仪（Direct Reading Spectrometer），标准英文术语又称光电直读光谱仪，核心别名 Spark Optical Emission Spectrometer（Spark-OES），属于火花源原子发射光谱类分析仪器[[S8,S2,S44]]。该仪器基于原子发射光谱原理，利用光电检测器直接、快速、同时测量固体金属材料中多种元素的含量，1944年出现首台光电直读光谱仪样机，已广泛应用于冶金、铸造、压铸、机械、汽车制造及科研检测等领域[[S8,S2,S44]]。

其核心工作流程为：经抛光处理的固体金属样品在氩气保护环境下被可控火花放电汽化，样品中的原子和离子被激发后辐射出各元素对应的特征波长光谱；不同波长的复合光经光栅色散后，对应特征谱线的辐射强度被光电检测器转换为电信号，通过与有证标准物质校准的分析曲线比对计算，直接得到样品中各元素的百分含量[[S2,S11,S44]]。核心定量关系式为 lgV = b lgC + A ，其中 V 为积分电容电压，C 为被测元素质量百分比浓度，b 为自吸系数，K、A 为与激发条件相关的常数[[S2]]。

![光电直读光谱仪光路结构示意图（罗兰圆分光系统），标注了光源、凹面光栅、入射狭缝、出射狭缝、光电倍增管及积分系统的完整光路，来源为《简明铝合金手册》图9-3](http://192.168.150.150:8000/api/v1/workspaces/die_casting_wiki_v2/document-elements/fb793bd1-2924-41a6-82cd-9fec8019e6a5/resource)[[S46,S2]]

## 分类

直读光谱仪可按光学系统、检测器类型、适用分析基体三种维度进行分类[[S2,S30,S34]]。

### 按光学系统分类

| 分类维度 | 类型 | 特征说明 | 来源 |
|----------|------|----------|------|
| 光栅焦距 | 一米光栅直读光谱仪 | 高色散、高灵敏度、高分辨率，面向高端定量分析 | [[S34]] |
| | 0.75米光栅直读光谱仪 | 常规工业级配置 | [[S34]] |
| | 0.5/0.6米光栅直读光谱仪 | 紧凑型设计 | [[S34]] |
| 光室功能 | 真空型直读光谱仪 | 连续抽真空，覆盖远紫外区（C、S、P等元素检测），防湿气影响 | [[S2,S34]] |
| | 充氮型直读光谱仪 | 用氮气驱除空气，替代真空系统实现短波检测 | [[S2,S7]] |
| | 非真空直读光谱仪 | 仅覆盖可见光和近紫外区 | [[S2,S34]] |
| 光学系统数量 | 单光学系统 | 常见配置 | [[S34]] |
| | 多光学系统 | 如SPECTROLAB M7含一个充氮分光室和两个空气分光室 | [[S7]] |

### 按检测器类型分类

| 检测器类型 | 工作原理 | 特点 | 来源 |
|------------|----------|------|------|
| 光电倍增管（PMT） | 每个波长通道单独配置一支PMT，大尺寸光谱仪最多可容纳约45支PMT | 固定预置通道，性能稳定、精度高；需较大安装距离保证谱线分辨率；属一次性投资配置 | [[S44,S30,S29]] |
| 电荷耦合器件（CCD） | 半导体芯片集成数百个微米级像素，通过软件选择不同波长 | 全谱接收，大幅缩小光室体积，支持多基体分析，性价比高；检测限和精度尚不及一米光栅真空直读光谱仪 | [[S44,S30,S29]] |
| 电荷注入器件（CID） | 无溢出现象，支持非破坏性读取，动态范围更宽 | 需-40℃低温制冷消除暗电流，造价较高，为Thermo独家专利技术 | [[S30]] |

### 按适用分析基体分类

可分为适配单类基体（铁基、铝基、铜基、锌基、镁基、钛基等）的专用分析机型，以及支持多类基体切换的通用分析机型[[S34]]。例如，铝基专用型通常配置13~30个分析通道，可覆盖纯铝、1系至9系铝合金及各类铸造铝合金的分析需求[[S38]]。

## 核心结构

直读光谱仪主要由激发光源、分光系统、检测系统三大部分组成[[S2,S3]]。

**① 火花激发台**：采用点对面（钨对电极—抛光样品平面）的火花激发结构。部分型号采用自循环水冷设计以适应连续大批量样品分析，配备安全联锁装置防止火花伤人[[S35,S7]]。

**② 氩气系统**：需通入纯度不低于99.995%的高纯氩气，排空激发区域内的空气，避免氧元素与待测元素生成氧化物产生带光谱干扰，输出压强通常控制在0.4~0.6 MPa[[S7,S23]]。

**③ 分光系统**：以凹面光栅作为色散元件，多采用罗兰圆结构布局——试样被火花激发产生的复合光经入射狭缝入射到凹面光栅，不同波长的光被色散聚焦在罗兰圆焦面的不同位置，对应位置设置出射狭缝和检测器即可完成特征谱线的信号采集[[S3,S2]]。真空型或充氮型密封光室可覆盖从远紫外到近红外的全波段，保障碳、硫、磷等处于远紫外区的非金属元素被有效检测[[S2,S7]]。

**④ 检测系统**：将分光后的特征光信号转换为可测量的电信号，主流类型包括光电倍增管（PMT）、电荷耦合器件（CCD）、电荷注入器件（CID）三类[[S44,S30,S29]]。

## 关键参数与性能

### 波长范围与光栅配置

GB/T 7999—2000 规定了三组典型波长覆盖档位[[S20]]：

| 刻线密度（线/mm） | 曲率半径（m） | 倒数线色散（nm/mm） | 波长范围（nm） |
|-------------------|---------------|---------------------|----------------|
| 1080 | 1或0.75 | 0.93 | 400~820 |
| 1667 | 1或0.75 | 0.60 | 220~528 |
| 2160 | 1或0.75 | 0.47 | 170~407 |

一种面向铝基分析的商用仪器（SPECTROLAB M7）实际运行波长覆盖范围可达120~800 nm，紫外区采用充氮系统替代真空结构[[S7]]。一米光栅真空直读光谱仪最宽波长覆盖范围可达130~850 nm[[S38]]。

### 检出限与测量范围

GB/T 7999—2000 规定铝合金基体中主要元素的方法最低检出限均不高于 0.00010%，全量程分析范围如下[[S28]]：

| 元素 | 测定范围（%） | 最低检出限（%） |
|------|--------------|------------------|
| Si | 0.00010~15.00 | ≤0.00010 |
| Fe | 0.00010~5.00 | ≤0.00010 |
| Cu | 0.00010~11.00 | ≤0.00010 |
| Mg | 0.00010~11.00 | ≤0.00010 |
| Mn | 0.00050~2.00 | ≤0.00050 |
| Zn | 0.00050~13.00 | ≤0.00050 |
| Ti | 0.00050~0.50 | ≤0.00050 |

针对高纯铝基体，配置时间分辨光谱（TRS）功能后可获得更低的检出限[[S5]]：

| 元素 | 标准模式检出限（ppm） | TRS模式检出限（ppm） | 全谱可测浓度范围（%） |
|------|----------------------|---------------------|----------------------|
| Fe | 1 | 0.5 | 0.0001~7 |
| Cu | 0.3 | 0.1 | 0.00003~20 |
| Mg | 0.2 | 0.05 | 0.00002~15 |

### 精度

GB/T 7999—2000 规定，对同一均质铝合金试样连续11次激发测量的结果偏差需符合标准给定的允许误差范围[[S4]]。高端设备对低浓度段（0.0001%）Si元素的短期测量精度可达 0.00002%[[S5]]。测光误差可降到 0.2% 以下，有利于作高含量元素的测定[[S36]]。

### 分析时间

单样多元素同步检测的总分析时长可控制在 60 s 以内，完全满足压铸车间炉前快速质检的效率要求[[S47]]。常规检测在 2~3 min 内即可同时测定样品中的十几种元素并得出结果[[S36]]。

### 长期稳定性

高端直读光谱仪通过恒温控制光室、水冷激发台、高纯氩气氛围保护、抗振动结构设计实现优异的长期测量稳定性，正常维护条件下仅需每周甚至每月完成一次标准化校准即可保证测量结果准确性[[S35]]。

## 在压铸中的角色与应用

直读光谱仪是压铸行业主流的固体金属成分快速分析设备，可适配铝基、锌基、镍基等多类压铸合金的检测需求[[S8,S14,S10]]。

### 入厂来料复验

火花直读光谱仪是压铸企业首选的来料复验设备，长期稳定性好、检测精度高，单样分析时长通常不超过 1 min，完全适配日常生产管控与进口原材料批次核验场景[[S16,S17,S45]]。一名实验室技术员用直读光谱仪每小时能完成15~20个全分析，同时可兼顾进厂材料的分析及现场取样等任务[[S6,S45]]。

![压铸件生产用火花直读光谱仪，具备长期稳定性好、分析精度高、分析耗时短的特点，适用于日常生产质控和进口原材料复验，来源为《压铸件生产指南》图9-1](http://192.168.150.150:8000/api/v1/workspaces/die_casting_wiki_v2/document-elements/477f921f-76c2-41b6-9a6e-a6a4ce43f6b8/resource)[[S17]]

### 炉前快速成分调整分析

单台直读光谱仪每小时可完成15~20个金属试样全元素分析，远高于传统湿法化学分析效率，可快速反馈熔炼后金属液的元素组分，大幅降低成分检测等待时长，减少合金元素高温烧损，助力炉前精准配料调优[[S43,S1,S6]]。

### 最终产品成分合规性检测

直读光谱仪可直接对最终成型压铸件或同炉浇注的随样完成成分核验，判定结果可直接对应产品执行标准要求，出具合规检测报告[[S13,S42]]。光谱分析的取样方法可参照 GB 5678—85《铸造合金光谱分析取样方法》执行[[S13]]。

### 特殊合金检测

**ADC12压铸铝合金**：M5000等型号直读光谱仪可专门适配ADC12高硅压铸铝合金的成分检测，针对高硅组分采用400 Hz高能预燃激发源可实现稳定激发，可导入适配ADC12牌号的专用校准曲线，满足JIS H5302标准中Si、Cu、Fe等元素的检测精度要求[[S31,S33,S27]]。

**GH90（Nimonic 90）镍基压铸合金**：需选用配置真空光室的直读光谱仪，可一次性完成镍基高温合金中十余种元素的同步测定，适配航空等高端场景下GH90压铸件的入厂复验、炉前调优、成品全流程成分检测需求[[S8,S37,S34]]。

## 操作与维护条件

### 样品制备

试样需打磨获得完全平整的表面，确保可以完整覆盖火花台的孔径，避免氩气泄漏引发测试结果失真[[S32]]。必须彻底去除试样表面的氧化层/锈蚀、油污、水气等杂质，防止干扰特征光谱信号[[S32,S3,S21]]。处理软质铝、低碳钢类试样推荐使用60~80目锆刚玉砂带打磨；使用氧化铝砂带研磨含铁试样时需注意避免氧化铝颗粒嵌入试样表面，导致铝元素测试结果失真[[S32,S3]]。从熔融状态取样应使用预热铸铁模或钢模浇铸成型，保证试样均匀、无气孔、无夹渣和裂纹，可参照 GB 5678—85《铸造合金光谱分析取样方法》[[S4,S13]]。

### 氩气纯度要求

工作气源氩气纯度必须大于 99.996%，输出压强控制在 0.4~0.6 MPa，氩气纯度不足是导致光源无法正常激发的高频故障原因之一[[S7,S19]]。

### 标准化校正与基体效应修正

建立分析曲线的标准物质应采用国家级权威标样，且标样的化学组成、冶金铸造工艺需与待分析铝合金试样基本保持一致，通过基体匹配方式抵消第三元素干扰[[S41,S4]]。

标准化校正操作流程[[S12,S32]]：
1. 使用与待校准曲线同基体同合金类别的校准标准样激发，校准对应工作曲线，记录光强实测值；
2. 在待校准的其余同类型合金工作曲线操作页面，导入各对应元素的实测光强值；
3. 激发与待测样成分、组织结构接近的标准控样，根据测试结果微调各元素的光强期望参数，使控样测试值与标称值偏差满足允许范围。

标准化操作仅适用于同基体同合金类别的分析通道，跨类别直接校准将产生明显系统误差[[S12]]。除上述流程外，还可采用单点类型标准化、指定元素专项标准化、基于至少2个不同含量标样的因子调整三类补充校正方式[[S32,S12]]。

操作一致性要求：分析标样、控样与待测试样时的平整度、氩气条件、温湿度、分析间隙等所有工况参数必须完全保持一致，避免引入系统误差[[S21]]。仪器开机需提前预热1小时；标准化时同一块标准样品需至少激发3次；高含量元素测定结果相对标准偏差RSD需小于2%，低含量元素RSD需小于5%；强度因子取值需控制在0.5~3区间内，否则需使用有证标准物质重新校准[[S29,S23]]。

### 日常分层维护

| 维护频次 | 维护内容 | 来源 |
|----------|----------|------|
| 每班 | 检查氩气供给系统、仪器供电系统状态；清理火花台；激发标准样或控样检查激发斑点状态；完成当日标准化操作；清洁仪器面板 | [[S12]] |
| 每周 | 检查氩气排气管路确保废气排放畅通；更换废气过滤水；清洁空气过滤网；更换或处理分析电极 | [[S12]] |
| 每月 | 彻底清理火花台；完成仪器整体内部清洁 | [[S12]] |
| 每季度 | 更换或处理辅助电极；清洁光学透镜（石英窗）；对氩气净化系统进行再生操作 | [[S12]] |

## 局限性与常见问题

### 无法检测H/O/N等气体元素

常规直读光谱仪的有效工作波长范围多覆盖120~850 nm区间，氢、氧、氮元素的特征发射光谱波长小于130 nm，属于极远紫外波段。即使配备真空光室的直读光谱仪，也难以在常规氩气保护的火花激发环境下稳定采集该波段信号，同时空气会对该极远紫外波段的特征谱线产生强烈吸收，因此常规配置的直读光谱仪无法实现H/O/N等气体元素的有效定量检测[[S7,S38,S36]]。

### 小尺寸试样检测困难

当待测金属试样尺寸过小时，无法完全覆盖火花台的测试孔径，激发过程中会持续发生氩气泄漏，无法形成稳定的惰性气体保护氛围，直接导致火花激发状态紊乱、激发斑点形态异常，最终分析数据偏差大、重现性差[[S32]]。

### 基体效应依赖

直读光谱分析属于比较法而非绝对分析方法，工作曲线必须使用与待测样品化学成分及冶金铸造过程一致的标样建立并定期校正，对非常规牌号的分析需要专用标准样品[[S41,S32]]。

## 与其他成分分析设备的对比

| 对比维度 | 直读光谱仪（Spark-OES） | ICP-OES | 手持式XRF |
|----------|------------------------|---------|-----------|
| 激发原理 | 电火花直接激发固体金属样品 | 10000℃级电感耦合等离子体激发酸消解液体试样 | X射线轰击样品表面获取特征荧光信号 |
| 前处理要求 | 仅需打磨试样测试面至平整 | 需将固体样品完全消解为均匀水溶液，流程复杂 | 仅需去除表面明显锈蚀、涂层，无需复杂前处理 |
| 分析速度 | 2~3 min完成十余种元素 | 单批次数分钟，顺序型约每分钟5种元素 | 数秒至数十秒 |
| 检出限水平 | 常量元素精度极高，测光误差可低至0.2%以下 | 可达ppb级别，部分元素低至0.09×10⁻⁹ | 检出限高于前两者，适合高含量快速筛查 |
| 便携性 | 以台式固定设备为主，少数便携款需外接氩气 | 均为实验室大型台式设备，无法现场使用 | 整机便携，无需外接气体，可对大型工件做非破坏性检测 |
| 适用场景 | 铸造冶金炉前快速批量固体金属样品精准质控 | 实验室复杂基体痕量多元素高精度检测 | 现场废料分选、合金牌号快速鉴别、大型不可移动构件的成分筛查 |

来源：[[S8,S11,S25,S18,S36]]

## 相关标准

| 标准编号 | 标准名称 | 适用范围 | 来源 |
|----------|----------|----------|------|
| GB/T 7999—2000 | 铝及铝合金光电（测光法）发射光谱分析方法 | 铝及铝合金中合金元素及杂质元素的同时测定 | [[S41,S4]] |
| GB 5678—85 | 铸造合金光谱分析取样方法 | 光谱分析试样的取样要求 | [[S13]] |
| GB/T 4470—1998 | 火焰发射、原子吸收和原子荧光光谱分析法术语（idt ISO 6955:1982） | 光谱分析基础术语定义 | [[S24,S9]] |
| ASTM E1251—11 | Standard Test Method for Analysis of Aluminum and Aluminum Alloys by Spark Atomic Emission Spectrometry | 铝及铝合金火花原子发射光谱分析 | [[S15]] |
| ASTM E1086—14 | Standard Test Method for Analysis of Austenitic Stainless Steel by Spark Atomic Emission Spectrometry | 奥氏体不锈钢火花原子发射光谱分析 | [[S15]] |
| ASTM E50—00(R2005) | Standard Practices for Apparatus, Reagents, and Safety Considerations for Chemical Analysis of Metals, Ores, and Related Materials | 金属、矿石化学分析仪器、试剂及安全通用规范 | [[S15]] |

## Sources
- S8: [9751407_直读光谱仪](http://192.168.150.150:8000/api/v1/workspaces/die_casting_wiki_v2/document-elements/209e9fbd-b8c7-4e43-bf34-b9ee4afefea6/resource) (`209e9fbd-b8c7-4e43-bf34-b9ee4afefea6`)
- S2: [简明铝合金手册](http://192.168.150.150:8000/api/v1/workspaces/die_casting_wiki_v2/document-elements/06536a02-9b03-47dc-b04d-576466805005/resource) (`06536a02-9b03-47dc-b04d-576466805005`)
- S44: [analytical testing methods in non ferrous extractive metallurgy__4a6443daa0](http://192.168.150.150:8000/api/v1/workspaces/die_casting_wiki_v2/document-elements/f0c1a9e1-d5a8-4660-ab7e-0b7bdfe02688/resource) (`f0c1a9e1-d5a8-4660-ab7e-0b7bdfe02688`)
- S11: [现代压力铸造技术](http://192.168.150.150:8000/api/v1/workspaces/die_casting_wiki_v2/document-elements/35f488f6-ae93-4b51-aef6-93ad6efa6553/resource) (`35f488f6-ae93-4b51-aef6-93ad6efa6553`)
- S46: [图9-3 光电直读光谱仪示意图](http://192.168.150.150:8000/api/v1/workspaces/die_casting_wiki_v2/document-elements/fb793bd1-2924-41a6-82cd-9fec8019e6a5/resource) (`fb793bd1-2924-41a6-82cd-9fec8019e6a5`)
- S30: [lw2004铝型材技术国际论坛文集](http://192.168.150.150:8000/api/v1/workspaces/die_casting_wiki_v2/document-elements/94f1feee-a1d9-465c-b9d8-894476b20ddc/resource) (`94f1feee-a1d9-465c-b9d8-894476b20ddc`)
- S34: [lw2004铝型材技术国际论坛文集](http://192.168.150.150:8000/api/v1/workspaces/die_casting_wiki_v2/document-elements/ae352bed-d7d5-41e5-8ba3-233ccfaacd4c/resource) (`ae352bed-d7d5-41e5-8ba3-233ccfaacd4c`)
- S7: [TextNode348](http://192.168.150.150:8000/api/v1/workspaces/die_casting_wiki_v2/document-elements/1ed69d5a-9f1f-467b-a5b0-c79e603a07fc/resource) (`1ed69d5a-9f1f-467b-a5b0-c79e603a07fc`)
- S29: [analytical testing methods in non ferrous extractive metallurgy__4a6443daa0](http://192.168.150.150:8000/api/v1/workspaces/die_casting_wiki_v2/document-elements/9033af70-bbed-4f3c-a393-4e23ecd38b7e/resource) (`9033af70-bbed-4f3c-a393-4e23ecd38b7e`)
- S38: [lw2004铝型材技术国际论坛文集](http://192.168.150.150:8000/api/v1/workspaces/die_casting_wiki_v2/document-elements/d4f7d96a-4a37-44b3-8a82-1a5e9a5c573f/resource) (`d4f7d96a-4a37-44b3-8a82-1a5e9a5c573f`)
- S3: [简明铝合金手册](http://192.168.150.150:8000/api/v1/workspaces/die_casting_wiki_v2/document-elements/08621e86-5648-409a-a26c-0164f83be861/resource) (`08621e86-5648-409a-a26c-0164f83be861`)
- S35: [lw2004铝型材技术国际论坛文集](http://192.168.150.150:8000/api/v1/workspaces/die_casting_wiki_v2/document-elements/b54675fa-597e-4683-819b-e887c0fd0589/resource) (`b54675fa-597e-4683-819b-e887c0fd0589`)
- S23: [analytical testing methods in non ferrous extractive metallurgy__4a6443daa0](http://192.168.150.150:8000/api/v1/workspaces/die_casting_wiki_v2/document-elements/6ca4d8b9-eb84-43e4-9f1e-aea13ff69e61/resource) (`6ca4d8b9-eb84-43e4-9f1e-aea13ff69e61`)
- S20: [光电光谱仪技术参数例](http://192.168.150.150:8000/api/v1/workspaces/die_casting_wiki_v2/document-elements/580d2a53-97b5-4adf-a45a-1fdd4b280900/resource) (`580d2a53-97b5-4adf-a45a-1fdd4b280900`)
- S28: [GB/T7999-2000铝及铝合金光电发射光谱分析方法各元素测定范围表](http://192.168.150.150:8000/api/v1/workspaces/die_casting_wiki_v2/document-elements/8db0927d-09f0-4c95-a1ad-e1e3fe6f5f99/resource) (`8db0927d-09f0-4c95-a1ad-e1e3fe6f5f99`)
- S5: [铝及铝合金光电直读光谱仪分析元素参数表](http://192.168.150.150:8000/api/v1/workspaces/die_casting_wiki_v2/document-elements/18b98619-ea85-418a-a77f-ffcbd64f586d/resource) (`18b98619-ea85-418a-a77f-ffcbd64f586d`)
- S4: [TextNode396](http://192.168.150.150:8000/api/v1/workspaces/die_casting_wiki_v2/document-elements/0d38599e-bc8a-4805-b443-a1633ebcd3eb/resource) (`0d38599e-bc8a-4805-b443-a1633ebcd3eb`)
- S36: [简明铝合金手册](http://192.168.150.150:8000/api/v1/workspaces/die_casting_wiki_v2/document-elements/cb1ab4f8-f967-4e86-abf8-46e590e43a1c/resource) (`cb1ab4f8-f967-4e86-abf8-46e590e43a1c`)
- S47: [简明铝合金加工手册](http://192.168.150.150:8000/api/v1/workspaces/die_casting_wiki_v2/document-elements/fb7ce57a-d917-41ff-80db-cb749217cd6d/resource) (`fb7ce57a-d917-41ff-80db-cb749217cd6d`)
- S14: [压铸模具工程师手册](http://192.168.150.150:8000/api/v1/workspaces/die_casting_wiki_v2/document-elements/3acb5f05-1f00-4ddf-b9e0-70d535f7a48d/resource) (`3acb5f05-1f00-4ddf-b9e0-70d535f7a48d`)
- S10: [现代压力铸造技术](http://192.168.150.150:8000/api/v1/workspaces/die_casting_wiki_v2/document-elements/30f634b0-8805-4ca6-a9db-dbfd1a359a80/resource) (`30f634b0-8805-4ca6-a9db-dbfd1a359a80`)
- S16: [压铸件生产指南](http://192.168.150.150:8000/api/v1/workspaces/die_casting_wiki_v2/document-elements/46b030c1-5a63-4e77-8367-215ae76f65a9/resource) (`46b030c1-5a63-4e77-8367-215ae76f65a9`)
- S17: [火花直读光谱仪](http://192.168.150.150:8000/api/v1/workspaces/die_casting_wiki_v2/document-elements/477f921f-76c2-41b6-9a6e-a6a4ce43f6b8/resource) (`477f921f-76c2-41b6-9a6e-a6a4ce43f6b8`)
- S45: [压铸冶金学](http://192.168.150.150:8000/api/v1/workspaces/die_casting_wiki_v2/document-elements/f91aef14-2f11-4a3f-b3bc-43c0978b483b/resource) (`f91aef14-2f11-4a3f-b3bc-43c0978b483b`)
- S6: [压铸冶金学](http://192.168.150.150:8000/api/v1/workspaces/die_casting_wiki_v2/document-elements/1d94a6bc-2acf-4113-ac8f-08d712b046d2/resource) (`1d94a6bc-2acf-4113-ac8f-08d712b046d2`)
- S43: [直读光谱仪（图3-17）](http://192.168.150.150:8000/api/v1/workspaces/die_casting_wiki_v2/document-elements/ee610e4a-eccc-4000-8ba1-db80ad19fae8/resource) (`ee610e4a-eccc-4000-8ba1-db80ad19fae8`)
- S1: [直读光谱仪](http://192.168.150.150:8000/api/v1/workspaces/die_casting_wiki_v2/document-elements/02edac99-ff63-47a6-8024-02b570f27c42/resource) (`02edac99-ff63-47a6-8024-02b570f27c42`)
- S13: [航空制造工程手册──特种铸造](http://192.168.150.150:8000/api/v1/workspaces/die_casting_wiki_v2/document-elements/385481b6-5564-49c4-8f93-e961f814a3c8/resource) (`385481b6-5564-49c4-8f93-e961f814a3c8`)
- S42: [最新铸造标准应用手册](http://192.168.150.150:8000/api/v1/workspaces/die_casting_wiki_v2/document-elements/e9196d13-6eaf-4200-b9cd-ae6447695139/resource) (`e9196d13-6eaf-4200-b9cd-ae6447695139`)
- S31: [10180466_M5000直读光谱仪](http://192.168.150.150:8000/api/v1/workspaces/die_casting_wiki_v2/document-elements/95489604-686f-459a-a4b8-cccc3262ca08/resource) (`95489604-686f-459a-a4b8-cccc3262ca08`)
- S33: [铝合金车轮制造技术](http://192.168.150.150:8000/api/v1/workspaces/die_casting_wiki_v2/document-elements/9f582b7b-c0b8-418a-aefe-d5cb7f61949b/resource) (`9f582b7b-c0b8-418a-aefe-d5cb7f61949b`)
- S27: [铝合金压铸件化学成分检查指导书](http://192.168.150.150:8000/api/v1/workspaces/die_casting_wiki_v2/document-elements/84792067-858d-432e-924a-465c2305c51b/resource) (`84792067-858d-432e-924a-465c2305c51b`)
- S37: [7075铝合金螺旋电磁搅拌流变压铸工艺研究](http://192.168.150.150:8000/api/v1/workspaces/die_casting_wiki_v2/document-elements/cbe8a53b-131c-4872-8ded-a164b7961830/resource) (`cbe8a53b-131c-4872-8ded-a164b7961830`)
- S32: [analytical testing methods in non ferrous extractive metallurgy__4a6443daa0](http://192.168.150.150:8000/api/v1/workspaces/die_casting_wiki_v2/document-elements/99be3314-ddf1-4e43-9a27-965292aea912/resource) (`99be3314-ddf1-4e43-9a27-965292aea912`)
- S21: [lw2004铝型材技术国际论坛文集](http://192.168.150.150:8000/api/v1/workspaces/die_casting_wiki_v2/document-elements/63eb47ef-fde5-4ebb-bae3-8846403a267c/resource) (`63eb47ef-fde5-4ebb-bae3-8846403a267c`)
- S19: [光源不激发的原因及排除方法](http://192.168.150.150:8000/api/v1/workspaces/die_casting_wiki_v2/document-elements/549ce54f-6daf-41bd-a375-593daa947da8/resource) (`549ce54f-6daf-41bd-a375-593daa947da8`)
- S41: [TextNode395](http://192.168.150.150:8000/api/v1/workspaces/die_casting_wiki_v2/document-elements/e0b29362-cb46-4fd5-9e40-f1fe741372ae/resource) (`e0b29362-cb46-4fd5-9e40-f1fe741372ae`)
- S12: [lw2004铝型材技术国际论坛文集](http://192.168.150.150:8000/api/v1/workspaces/die_casting_wiki_v2/document-elements/37d63dec-106d-4f25-bb8f-d7013e0ecde3/resource) (`37d63dec-106d-4f25-bb8f-d7013e0ecde3`)
- S25: [6151653_ICP-OES](http://192.168.150.150:8000/api/v1/workspaces/die_casting_wiki_v2/document-elements/73b5b4d3-d531-49dd-9687-1349b6ae45fd/resource) (`73b5b4d3-d531-49dd-9687-1349b6ae45fd`)
- S18: [铝及铝合金连续铸轧带坯生产](http://192.168.150.150:8000/api/v1/workspaces/die_casting_wiki_v2/document-elements/482847f6-98b9-4c32-95d3-2e7ee2b09b29/resource) (`482847f6-98b9-4c32-95d3-2e7ee2b09b29`)
- S24: [有色金属工业标准汇编轻金属及其合金化学分析方法](http://192.168.150.150:8000/api/v1/workspaces/die_casting_wiki_v2/document-elements/6d97d8b2-5273-4a30-ab86-fd8015525baa/resource) (`6d97d8b2-5273-4a30-ab86-fd8015525baa`)
- S9: [有色金属工业标准汇编轻金属及其合金化学分析方法](http://192.168.150.150:8000/api/v1/workspaces/die_casting_wiki_v2/document-elements/2bb663c3-67a7-4a5b-8237-5b815bb16398/resource) (`2bb663c3-67a7-4a5b-8237-5b815bb16398`)
- S15: [analytical testing methods in non ferrous extractive metallurgy__4a6443daa0](http://192.168.150.150:8000/api/v1/workspaces/die_casting_wiki_v2/document-elements/3c72678a-af6b-4b03-8d4c-342f0780d6a5/resource) (`3c72678a-af6b-4b03-8d4c-342f0780d6a5`)

File: wiki_site/docs/entries/立式冷室压铸机.md
---
version: "v1"
generated_at: "2026-06-18T23:30:15+00:00"
confidence_score: 0.85
confidence_level: "very_high"
confidence_basis:
  cited_sources: 40
  source_quality_score: 0.87
  freshness_score: 0.74
  evidence_coverage_score: 1.0
---

## 概述

立式冷室压铸机（Vertical cold-chamber die casting machine, 亦称 vertical cold-chamber die casting press、VCC die casting machine）是一种压射室垂直安装的冷室压铸机[[S37,S15]]。它是冷室压铸机三大主流技术分类之一，与卧式冷室压铸机、全立式冷室压铸机并列为冷室压铸机的子类型[[S1,S41]]。在压铸机总类谱系中，压铸机首先按压室受热条件分为热室压铸机和冷室压铸机两大类，冷室压铸机再依压室和模具放置位置及方向的不同细分为卧式、立式、全立式三种[[S1]]。立式冷室压铸机的核心特征是动模与定模采用水平方向开合排布，而压射室（料筒）整体垂直布置，压射冲头沿垂直方向运动[[S33,S42]]。该机型因增设独立的反料（返料）切断机构，天然适配中心浇口铸件的生产，曾广泛用于铝、镁、铜等非铁合金压铸，现主要应用于必须采用中心浇口的特殊零件及中小批量生产场景[[S19,S34,S6]]。

![压铸机主流分类体系图](http://192.168.150.150:8000/api/v1/workspaces/die_casting_wiki_v2/document-elements/5ece11b9-2ffd-4a4d-853f-f0cad5a0dad7/resource)

## 定义与分类位置

根据国家标准GB/T 21269-2023的定义，立式冷室压铸机为“压射室垂直安装的冷室压铸机”[[S37]]。与之相对，卧式冷室压铸机为压射室水平安装的冷室压铸机，全立式冷室压铸机则为合模机构和压射机构均垂直布置的冷室压铸机。在压铸机分类体系中，其层次关系如下[[S1,S41]]：

- 压铸机（总类）
  - 热室压铸机
  - 冷室压铸机
    - 卧式冷室压铸机
    - **立式冷室压铸机**
    - 全立式冷室压铸机

## 结构组成与工作循环

### 总体结构布局

立式冷室压铸机的核心结构排布具有以下特征[[S33,S42,S12,S46]]：

- **模具开合方向**：动模与定模水平方向开合。
- **压射室布置**：压射室（料筒）整体垂直安装，中心线平行于模具分型面（垂直侧压室）。
- **压射冲头运动方向**：上置压射冲头垂直向下运动。
- **进料方式**：压室顶部敞开式，通过人工或自动给汤装置将定量金属液浇入。
- **反料机构**：下置反料冲头（亦称下冲头、浮动活塞），兼具封堵喷嘴孔、打开浇注通道、切断余料、顶出余料四种功能。

![立式冷室压铸机整体结构剖面图](http://192.168.150.150:8000/api/v1/workspaces/die_casting_wiki_v2/document-elements/5b31eff6-c88b-43c9-907a-c0582b8b73da/resource)

上图出自《压铸模具简明设计手册》，完整标注了垂直布置的压射冲头、压室、水平开合的动定模板、反料冲头及喷嘴等核心部件布局[[S14,S27]]。

### 完整工作循环

立式冷室压铸机的一个完整工作循环共包含11个时序步骤[[S47,S7,S45]]：

1. **合模**：合拢模具，动模与定模锁紧。
2. **浇料**：人工或自动方式将定量金属液浇入垂直布置的压室，金属液被下方反料冲头托住，喷嘴孔处于封闭状态。
3. **慢压射**：上侧压射冲头以较低速度下移，进入压室并刚接触金属液液面。
4. **快压射协同下移**：上冲头切换为高速下压，下侧反料冲头与上冲头保持中间存有金属液的间隔同步快速下移。
5. **喷嘴打开与充型**：下冲头下行至让出喷嘴孔口的限位支撑位置，上、下冲头共同挤压金属液高速向喷嘴孔喷射。
6. **金属液填充型腔**：金属液经喷嘴、浇口套、定模锥孔、分流器组成的直浇道，从内浇口填充进入模具型腔。
7. **保压凝固**：填充完成后上冲头保持设定比压，直至型腔内部金属完全凝固为压铸件；压室和直浇道内金属分别凝固为余料饼。
8. **上冲头复位与余料切断**：上冲头提升复位，反料冲头向上动作，将与直浇道相连的余料饼切离。
9. **余料顶出**：反料冲头继续上升，将余料饼举出压室顶面，由人工或机械手取走。
10. **下冲头复位**：反料冲头下行复位至封堵喷嘴孔口的初始位置。
11. **开模取件**：打开模具，压铸件随动模移动脱出定模后由顶出机构顶出取件，完成单次压铸循环。

值得特别指出的是，立式冷室压铸机必须在余料切断工序完成后才能执行开模动作，这是其生产效率低于卧式冷室压铸机的重要原因之一[[S19,S35,S38]]。

## 核心参数与规格范围

### 基本参数规范

中国国家标准对立式冷室压铸机的规格参数作出了系统规定。依据GB/T 21269-2023（替代GB/T 21269-2007），立式冷室压铸机的主参数为锁模力，共设6个主流规格档位，标称锁模力覆盖630 kN至6300 kN区间，并允许根据用户需求扩展生产最大锁模力达10000 kN的定制机型[[S19,S32,S35,S39,S3]]。

GB/T 21269-2023附录A表A.2完整规定了不同锁模力档位对应的拉杆内尺寸、动模安装板行程、适配压铸模厚度范围、额定压射力等核心参数[[S28,S15]]。此外，标准强制要求：

- 立式冷室压铸机的慢压射速度应具备 0.05 m/s ～ 0.5 m/s 的连续调整范围[[S28]]；
- 建压完成后的压射压力-时间曲线上全部采样点数值不得低于增压压力稳态值的80%[[S28]]；
- 空循环时间定义为自动运行状态下依次执行合模、压射、压射回程、返料、返料返回、开模、顶出和顶出返回所有动作的总耗时[[S37]]。

### 典型参数示例

以一台锁模力4000 kN级别的Demo 400型冷室压铸机为例，其公开参数如下[[S24]]：

| 参数项 | 数值 |
|--------|------|
| 锁模力 | 4000 kN |
| 压室最大长度 | 900 mm |
| 活塞直径适配区间 | 50 mm ～ 120 mm |
| 最大压射速度 | 7.4 m/s |
| 压射系统最大加速度 | 266 m/s² |
| 拉杆间距 | 900 mm |

### 型号命名规则

国产压铸机型号命名遵循JB/T 3000系列标准：首字母J代表金属型铸造设备，第二位数字表示机器分类（1为冷室，2为热室），第三位数字表示机器模式（1为卧式，5为立式），后续数字为锁模力数值的1/100（单位：kN）[[S19,S3,S33]]。示例：

| 型号 | 含义 |
|------|------|
| J1513 | 锁模力为1250 kN的立式冷室压铸机 |
| J155 | 锁模力为500 kN的立式冷室压铸机 |
| J1513A | J1513型的第一次改型迭代版本 |

## 工艺特点与适用场景

### 核心优势

立式冷室压铸机在工艺上具有以下几项突出优点[[S38,S10,S4]]：

1. **进料纯净度高**：压射前反料冲头封闭喷嘴孔，浮于金属液表层的氧化渣、杂质可留存于最终余料饼中，不易进入型腔；压室内的空气处于金属液上部，压射卷气倾向低于卧式机型。
2. **天然适配中心浇口**：压射机构直立，浇口套固定于模具中心位置，可方便实现中心浇口布局，适配仅能使用中心浇道的特殊结构零件。
3. **占地面积小**：压射机构为直立布置，设备横向占地面积较卧式机型更小。

### 典型局限性

立式冷室压铸机同时存在以下工艺局限[[S31,S38,S43]]：

1. **压力传递损耗大**：金属液从垂直压室进入水平横向型腔须经过90°转折，压射压力损耗明显，增压段压力传递效率低于卧式机型。
2. **生产节拍低**：必须完成切断余料工序后才可开模取件，额外增加了工艺环节，拉低整体生产效率。
3. **结构复杂、维护难度高**：配置独立反料冲头及切断余料机构，整机结构复杂度高，压室、喷嘴、压射冲头、反料冲头等部件的调整及更换不便，日常维护难度显著高于卧式冷室压铸机。

### 合金适配范围

立式冷室压铸机可适配锌、铝、镁、铜等多种常用压铸非铁合金，亦可用于高熔点黑色金属的压铸生产[[S21,S4]]。1930年推出的首台实用型Polak立式冷室机型即被开发用于黄铜压铸[[S21]]。

### 典型应用场景

立式冷室压铸机典型适配加工的压铸件类别为采用中心浇道结构的小型压铸件，生产条件多为中小批量场景。只有在带中心浇口的小型压铸件、生产批量为中小批量的情况下，才推荐采用立式冷室压铸机[[S6,S23,S13]]。这与多用于电机转子等带硅钢片铸件压铸的全立式冷室压铸机形成明确的区分[[S25]]。

## 与同类机型的对比

### 四类压铸机六维通用对比

《压铸模具工程师手册》收录的“常用压铸机的特点”对照表覆盖了热室、立式冷室、卧式冷室、全立式冷室四类机型，在结构特征、充型特性、合金适配性、生产效率、维护难度、适用场景六个维度上给出了系统性的差异化信息[[S4]]：

| 类型 | 特点 |
|------|------|
| 热室压铸机 | 结构简单，操作方便，生产率高，金属消耗少，工艺稳定，金属液纯度高，温度波动范围小，铸件夹杂少，质量好，易实现自动化；坩埚可密封，可通入保护气体保护合金液面，对镁合金液防氧化防燃烧有特殊意义；压室和压射冲头长时间浸在金属液中，易产生粘结和腐蚀，影响使用寿命，且压室更换不便，易增加合金的含铁量；常用于铅、锡、锌合金压铸，亦可用于镁、铝合金压铸 |
| **立式冷室压铸机** | 压射前反料冲头封住了喷嘴孔，有利于防止杂质进入型腔；宜于设计中心浇口；压射机构直立，占地面积小；金属液进入型腔时经过转折，压力损耗较大；因增加了反料机构，故结构复杂，操作和维修不便，且影响生产率；常用于铝、镁、铜合金压铸 |
| 卧式冷室压铸机 | 金属液进入型腔转折少，压力消耗少，有利于发挥增压的作用；操作程序简单，生产率高，便于维修，易于实现自动化；一般设有偏心和中心两个浇注位置且可在偏心与中心间任意调节；金属液在压室内与空气接触面积大，压射时速度选择不当易卷入空气和氧化夹渣；不便于压铸带有嵌件的铸件，使用中心浇口的压铸模结构复杂；是应用最广泛的机型，常用于铝、镁、铜合金压铸，亦可用于铁合金压铸 |
| 全立式冷室压铸机 | 金属液进入模具型腔时转折少，流程短，压力损失小，故不需要很高的压射压力；冲头上下运行十分平稳，且模具水平放置，稳固可靠，安放嵌件方便；占地面积小；生产的铸件气孔显著地较普通压铸少，又可减少缩松；生产的铸件可进行热处理、焊接加工；既可生产厚壁铸件也可生产薄壁铸件；结构复杂，操作维修不便，取出铸件困难，生产效率比立式和卧式冷室压铸机低；常用于铝、镁、铜合金压铸，亦可用于铁合金压铸，广泛用于电动机转子压铸 |

### 立式冷室与卧式冷室专项对比

《压铸模具工程师手册》中进一步对立式与卧式两种冷室压铸机进行了更细致的逐一对比[[S43]]：

| 对比维度 | 立式冷室压铸机 | 卧式冷室压铸机 |
|----------|---------------|---------------|
| 金属液预流倾向 | 压射前金属液不可能流入型腔内 | 金属液在压射前易流入型腔，压室内金属液面必须低于横浇道进口下沿 |
| 压力传递路径 | 金属液转90°进入浇道内，压力损失大；由压室至型腔有两个转折，液态流动性降低 | 压力损失小；浇道直径大，无转折，金属液流动性损失少 |
| 中心浇口适配性 | 采用中心浇口方便 | 采用中心浇口时模具结构较复杂 |
| 开模限制 | 反料冲头未截断浇口余料前不能开模，生产率较低 | 浇注后任何时候都可开模，压射冲头可从压室内推出余料，生产率高 |
| 结构复杂度 | 机器结构、安装及管路都较复杂；许多零件（压室、喷嘴、压射冲头、反料冲头）调整及更换不便 | 机器结构简单，操作方便；调整更换方便 |
| 金属利用率 | 金属余料较大，金属液利用率不高 | 压室内可有较高压射压力 |
| 维护难点 | 结构复杂导致维护成本高 | 压射冲头经常与热金属接触，膨胀严重，压室内磨损大 |

## 关键部件与设计细节

### 反料（返料）机构

反料机构是立式冷室压铸机区别于其他冷室压铸机型的核心特征部件，主要由反料缸、反料缸活塞、反料活塞杆、连接机构及反料活塞头组成[[S12,S44]]。其功能涵盖：压铸前封堵喷嘴孔防止金属液自流入型腔；压射时在金属液压力作用下打开喷嘴通道；压铸完成后切断余料与直浇道的连接并将其举出压室。

现代立式冷室压铸机的反料机构存在两种主流典型设计形式[[S44]]：

1. **弹簧联轴器式**：压铸前弹簧推力使反料活塞头封堵喷嘴口；压射时反料活塞在金属液压力作用下压缩弹簧下行让出喷嘴通道；压铸完成后反料缸驱动反料冲头上行切断余料并顶出。
2. **双联串联液压缸式**：两个独立液压缸分别负责余料切断动作与余料顶出动作，动作时序独立可控，控制灵活性更高。

为提升部件使用寿命，反料活塞杆内部集成有冷却水回路，可有效降低反料冲头长期接触高温金属液而产生的热变形[[S12]]。

### 直浇道浇口套

立式冷室压铸机配套的直浇道浇口套内部为锥形结构，安装位置固定在模具中心，不可偏心调节，专为适配中心浇口压铸场景而设计[[S48,S2]]。浇口套按尺寸系列分为I型、II型、III型三种标准结构形式，可根据不同压射比压和合金流量要求更换不同通径规格的浇口套[[S2]]。

### 压射工艺曲线

立式冷室压铸机的压射工作过程遵循三阶段逻辑：慢压射阶段冲头低速下行接触液面，快压射阶段冲头速度陡升完成充型，充型结束后压力快速上升至设定增压值并保持稳定直至金属完全凝固。压射过程可在冲头位移-速度-压力三参数同步工艺曲线上清晰呈现[[S11]]。

## 常见缺陷与维护要点

### 典型故障：反料冲头卡死

立式冷室压铸机特有的典型故障为反料冲头（浮动活塞）与压室内壁间隙窜入熔融合金形成卡死[[S10,S8]]。故障产生机制为：反料冲头作为承接金属液的浮动支撑面，合金液在重力作用下容易渗入反料冲头和压室的配合缝隙中，冷却后与壁面固结，最终卡滞冲头动作导致生产中断。该故障会大幅增加停机时间，必须修整或更换对应部件方可恢复生产。

### 维护难点概述

整体而言，立式冷室压铸机的日常维护面临以下突出问题[[S31,S38,S43]]：

- 反料冲头与压室内壁间窜入合金液的卡滞风险排查频繁、维修不便；
- 压室、喷嘴、压射冲头、反料冲头多部件协调工作的调整难度较大；
- 由于增加了整套反料机构及其液压回路，液压系统故障节点多于卧式机型；
- 下置反料冲头的冷却条件较难保证，影响关键部件使用寿命[[S44]]。

## 标准与规范

立式冷室压铸机的设计、制造与检验遵循以下中国国家标准和行业标准：

| 标准编号 | 标准名称 | 说明 |
|----------|---------|------|
| GB/T 21269-2023 | 冷室压铸机 | 现行有效版本，规定立式冷室压铸机定义、型式、基本参数及压射性能要求（含附录A表A.2）[[S37,S28,S15]] |
| GB/T 21269-2007 | 冷室压铸机 | 早期版本，曾被GB/T 21269-2018替代[[S3]] |
| GB 10925-89 | 压铸机基本参数 | 1989年制定的早期标准，规定了立式冷室压铸机锁模力630～6300 kN共6个规格[[S19,S35]] |
| JB/T 8083-2000 | 压铸机基本参数 | 行业标准，规定立式冷室压铸机6种基本规格，并允许定制10000 kN机型[[S32,S39]] |
| JB/T 3000系列 | 铸造设备型号编制方法 | 规定了J1513等国产压铸机型号的命名规则[[S19,S3,S33]] |

GB/T 21269-2023对压射性能的核心要求包括[[S28]]：

- 慢压射速度连续调整范围：0.05 m/s ～ 0.5 m/s；
- 建压后压射压力采样值 ≥ 增压压力稳态值的80%；
- 压铸机应配有液压抽芯功能；
- 整机噪声声压级：空运转条件下（除压射动作且快压射速度不超过3 m/s时外）不应大于85 dB(A)。

## 发展沿革与现状

### 历史起源

立式冷室压铸机的核心结构思路源自热室压铸机的垂直压射方式。全球首台成熟商业化的立式冷室压铸机由捷克工程师Josef Polak于1927年研制成功[[S20,S21]]。1930年推出的首台实用型Polak立式冷室机型即被开发用于黄铜压铸[[S21]]。

### 中国引入与本土化发展

20世纪40年代中后期，中国首次引进捷克Polak 600型（锁模力76 t）立式冷室压铸机，于昆明开始了压铸件生产[[S22,S29]]。20世纪50年代初，国内批量引进捷克波拉克系列立式冷室压铸机和苏联压铸机，并于50年代末期启动自主仿制工作，逐步建立起国内本土化的机型标准与生产体系[[S22,S29]]。

### 技术与市场现状

由于卧式冷室压铸机在20世纪60年代中期两级及三级压射技术成熟后，其铸件质量已可达到甚至超越立式机型，且卧式机型在可靠性和维护便利性方面具有明显优势，立式冷室压铸机的应用范围已逐步收窄[[S10]]。目前立式冷室压铸机仍然活跃于必须采用中心浇口的特殊零件以及中小批量生产场景，而电机转子类铸件的批量生产则主要由全立式冷室压铸机承接[[S6,S23]]。

国内主流立式冷室及全立式压铸机生产厂商代表为江苏灌南压铸机厂和陕西咸阳电工机械厂，两者量产的机型针对多嵌件铸件和硅钢片电机转子场景进行了优化[[S40,S25]]。

## Sources
- S37: [GBT+21269（冷室压铸机）-2023.pdf-d3b66e4a-f76a-4736-b64b-753e46168fa6](http://192.168.150.150:8000/api/v1/workspaces/die_casting_wiki_v2/document-elements/bed1485f-9fda-4241-8bac-38389380d7d3/resource) (`bed1485f-9fda-4241-8bac-38389380d7d3`)
- S15: [TextNode0](http://192.168.150.150:8000/api/v1/workspaces/die_casting_wiki_v2/document-elements/5bfa2896-a426-4cf6-a0f9-dc5040960830/resource) (`5bfa2896-a426-4cf6-a0f9-dc5040960830`)
- S1: [压铸模具简明设计手册](http://192.168.150.150:8000/api/v1/workspaces/die_casting_wiki_v2/document-elements/099966fa-6cac-40e8-8157-1f93e7600a8d/resource) (`099966fa-6cac-40e8-8157-1f93e7600a8d`)
- S41: [0002_4056304043474b78_压铸](http://192.168.150.150:8000/api/v1/workspaces/die_casting_wiki_v2/document-elements/d7430f4d-11f1-4a9a-b35d-0a7c952b6af3/resource) (`d7430f4d-11f1-4a9a-b35d-0a7c952b6af3`)
- S33: [卧式压铸机用压铸模69例设计应用评析](http://192.168.150.150:8000/api/v1/workspaces/die_casting_wiki_v2/document-elements/abe3d4b4-450e-4317-9697-a9c6588ea2a1/resource) (`abe3d4b4-450e-4317-9697-a9c6588ea2a1`)
- S42: [压铸成型技术及模具 设计与实践](http://192.168.150.150:8000/api/v1/workspaces/die_casting_wiki_v2/document-elements/d7f9d2a5-d49d-4ee6-980f-29ff3131c49d/resource) (`d7f9d2a5-d49d-4ee6-980f-29ff3131c49d`)
- S19: [压铸模具设计及CAD](http://192.168.150.150:8000/api/v1/workspaces/die_casting_wiki_v2/document-elements/6011ae03-5d1b-492c-8fd9-608f1e2e497b/resource) (`6011ae03-5d1b-492c-8fd9-608f1e2e497b`)
- S34: [特种铸造生产工艺与装备入门与精通](http://192.168.150.150:8000/api/v1/workspaces/die_casting_wiki_v2/document-elements/b792dcb2-0683-496d-a488-450831f96f30/resource) (`b792dcb2-0683-496d-a488-450831f96f30`)
- S6: [立式压铸机用压铸模和挤铸模65例设计应用](http://192.168.150.150:8000/api/v1/workspaces/die_casting_wiki_v2/document-elements/34b818fd-d1f3-4572-bf9b-8c85e8425919/resource) (`34b818fd-d1f3-4572-bf9b-8c85e8425919`)
- S12: [特种铸造设备](http://192.168.150.150:8000/api/v1/workspaces/die_casting_wiki_v2/document-elements/45f53fa3-4a33-484c-8d72-741af7d2b98d/resource) (`45f53fa3-4a33-484c-8d72-741af7d2b98d`)
- S46: [development of the cold chamber pressure die casting machine__da0bfa0647](http://192.168.150.150:8000/api/v1/workspaces/die_casting_wiki_v2/document-elements/e51b88eb-e29c-4285-a6bf-3f1be72b1f90/resource) (`e51b88eb-e29c-4285-a6bf-3f1be72b1f90`)
- S14: [立式冷室压铸机结构示意图](http://192.168.150.150:8000/api/v1/workspaces/die_casting_wiki_v2/document-elements/5b31eff6-c88b-43c9-907a-c0582b8b73da/resource) (`5b31eff6-c88b-43c9-907a-c0582b8b73da`)
- S27: [立式冷室压铸机结构示意图](http://192.168.150.150:8000/api/v1/workspaces/die_casting_wiki_v2/document-elements/899a597a-a11d-4961-be44-8a834202aa8d/resource) (`899a597a-a11d-4961-be44-8a834202aa8d`)
- S47: [9237383_压铸机](http://192.168.150.150:8000/api/v1/workspaces/die_casting_wiki_v2/document-elements/f5093f05-e4f4-4f55-b8d8-4c9ccc2ef270/resource) (`f5093f05-e4f4-4f55-b8d8-4c9ccc2ef270`)
- S7: [压铸模具设计师手册](http://192.168.150.150:8000/api/v1/workspaces/die_casting_wiki_v2/document-elements/35412f93-154c-4512-8de2-cfc126ed4112/resource) (`35412f93-154c-4512-8de2-cfc126ed4112`)
- S45: [压铸模具简明设计手册](http://192.168.150.150:8000/api/v1/workspaces/die_casting_wiki_v2/document-elements/e1d9beaa-ca1b-4c16-96d7-63fbd27e226a/resource) (`e1d9beaa-ca1b-4c16-96d7-63fbd27e226a`)
- S35: [现代模具设计制造调试与维修实用手册第2册](http://192.168.150.150:8000/api/v1/workspaces/die_casting_wiki_v2/document-elements/b873b729-e892-4903-a163-14750cceb85c/resource) (`b873b729-e892-4903-a163-14750cceb85c`)
- S38: [金属液态成型模具设计](http://192.168.150.150:8000/api/v1/workspaces/die_casting_wiki_v2/document-elements/c6612567-d6fb-4842-a4e8-460cb63c8054/resource) (`c6612567-d6fb-4842-a4e8-460cb63c8054`)
- S32: [金属压铸模具设计](http://192.168.150.150:8000/api/v1/workspaces/die_casting_wiki_v2/document-elements/a8e8256c-e739-4695-ae80-736ddbd5fd06/resource) (`a8e8256c-e739-4695-ae80-736ddbd5fd06`)
- S39: [压铸模CADCAECAM](http://192.168.150.150:8000/api/v1/workspaces/die_casting_wiki_v2/document-elements/cd71c04c-ca3a-4805-8c2e-63a37f5a17ba/resource) (`cd71c04c-ca3a-4805-8c2e-63a37f5a17ba`)
- S3: [压铸成形工艺与模具设计](http://192.168.150.150:8000/api/v1/workspaces/die_casting_wiki_v2/document-elements/2729372b-4a05-4111-a83f-f1879137d5e1/resource) (`2729372b-4a05-4111-a83f-f1879137d5e1`)
- S28: [GBT+21269（冷室压铸机）-2023.pdf-d3b66e4a-f76a-4736-b64b-753e46168fa6](http://192.168.150.150:8000/api/v1/workspaces/die_casting_wiki_v2/document-elements/8b3cb92d-2b00-4ac5-a4aa-0cf33f1da84d/resource) (`8b3cb92d-2b00-4ac5-a4aa-0cf33f1da84d`)
- S24: [图5 压铸机参数](http://192.168.150.150:8000/api/v1/workspaces/die_casting_wiki_v2/document-elements/80f6911b-374d-482d-b137-c6129b9273b7/resource) (`80f6911b-374d-482d-b137-c6129b9273b7`)
- S10: [die casting metallurgy__322fa9dd3c](http://192.168.150.150:8000/api/v1/workspaces/die_casting_wiki_v2/document-elements/3c23e232-af41-47b5-bd1c-39b17c0b145d/resource) (`3c23e232-af41-47b5-bd1c-39b17c0b145d`)
- S4: [常用压铸机的特点](http://192.168.150.150:8000/api/v1/workspaces/die_casting_wiki_v2/document-elements/2ea7f2f9-a216-4fa8-9dd3-b03315c98d55/resource) (`2ea7f2f9-a216-4fa8-9dd3-b03315c98d55`)
- S31: [现代压力铸造技术](http://192.168.150.150:8000/api/v1/workspaces/die_casting_wiki_v2/document-elements/a2b336de-e17a-42d6-8550-607676eb5072/resource) (`a2b336de-e17a-42d6-8550-607676eb5072`)
- S43: [常用压铸机比较表](http://192.168.150.150:8000/api/v1/workspaces/die_casting_wiki_v2/document-elements/da699853-d0e6-43b4-b28a-b9b33a1de251/resource) (`da699853-d0e6-43b4-b28a-b9b33a1de251`)
- S21: [copper the science and technology of the metal its alloys and compounds__396e9ac6bb](http://192.168.150.150:8000/api/v1/workspaces/die_casting_wiki_v2/document-elements/64a6a970-0160-4b25-866d-49e5785a4521/resource) (`64a6a970-0160-4b25-866d-49e5785a4521`)
- S23: [卧式压铸机用压铸模69例设计应用评析](http://192.168.150.150:8000/api/v1/workspaces/die_casting_wiki_v2/document-elements/7f52faa8-b9c8-40ae-8eaa-c166206efef4/resource) (`7f52faa8-b9c8-40ae-8eaa-c166206efef4`)
- S13: [压铸模具工程师专业技能入门与精通](http://192.168.150.150:8000/api/v1/workspaces/die_casting_wiki_v2/document-elements/50feb146-a3f6-4ff5-a9e2-90c275f9830f/resource) (`50feb146-a3f6-4ff5-a9e2-90c275f9830f`)
- S25: [压铸工艺及设备模具实用手册](http://192.168.150.150:8000/api/v1/workspaces/die_casting_wiki_v2/document-elements/8111c40e-e196-43c4-9762-b8c4adaa4613/resource) (`8111c40e-e196-43c4-9762-b8c4adaa4613`)
- S44: [压铸机](http://192.168.150.150:8000/api/v1/workspaces/die_casting_wiki_v2/document-elements/dc6b0cd7-e0b9-4f2d-b350-781be90541bf/resource) (`dc6b0cd7-e0b9-4f2d-b350-781be90541bf`)
- S48: [压铸成形工艺与模具设计](http://192.168.150.150:8000/api/v1/workspaces/die_casting_wiki_v2/document-elements/f62ae7bf-0d96-44f8-9ec3-15f9aef4ba91/resource) (`f62ae7bf-0d96-44f8-9ec3-15f9aef4ba91`)
- S2: [压铸模设计手册 软件版](http://192.168.150.150:8000/api/v1/workspaces/die_casting_wiki_v2/document-elements/26bd4b7c-f6fe-4baf-8e2e-ea1ce8ee6dc5/resource) (`26bd4b7c-f6fe-4baf-8e2e-ea1ce8ee6dc5`)
- S11: [340T Buhler SC/N-34卧式冷室压铸机的压铸工艺曲线(b)](http://192.168.150.150:8000/api/v1/workspaces/die_casting_wiki_v2/document-elements/3d7dedf2-e7b7-421c-9761-1cab2b508fbc/resource) (`3d7dedf2-e7b7-421c-9761-1cab2b508fbc`)
- S8: [die casting metallurgy__8f9e04f2f0](http://192.168.150.150:8000/api/v1/workspaces/die_casting_wiki_v2/document-elements/39b822e6-7414-4c1c-8727-fb6234f10970/resource) (`39b822e6-7414-4c1c-8727-fb6234f10970`)
- S20: [1504269_冷室压铸机](http://192.168.150.150:8000/api/v1/workspaces/die_casting_wiki_v2/document-elements/64a5fc89-cb9c-43cf-b4b8-6513cf4dd245/resource) (`64a5fc89-cb9c-43cf-b4b8-6513cf4dd245`)
- S22: [压铸件生产指南](http://192.168.150.150:8000/api/v1/workspaces/die_casting_wiki_v2/document-elements/70f92b51-177c-4a28-baf0-78ce7d16ca89/resource) (`70f92b51-177c-4a28-baf0-78ce7d16ca89`)
- S29: [压铸成形工艺与模具设计](http://192.168.150.150:8000/api/v1/workspaces/die_casting_wiki_v2/document-elements/96194dd6-dc17-46b1-a865-b1bf6be52c87/resource) (`96194dd6-dc17-46b1-a865-b1bf6be52c87`)
- S40: [压铸工艺及设备模具实用手册](http://192.168.150.150:8000/api/v1/workspaces/die_casting_wiki_v2/document-elements/cfb56e5a-2188-43b5-b340-748c6d9b6ecc/resource) (`cfb56e5a-2188-43b5-b340-748c6d9b6ecc`)

File: wiki_site/docs/entries/立式压铸机用压铸模.md
---
version: "v1"
generated_at: "2026-06-19T03:59:53+00:00"
confidence_score: 0.85
confidence_level: "very_high"
confidence_basis:
  cited_sources: 39
  source_quality_score: 0.88
  freshness_score: 0.73
  evidence_coverage_score: 1.0
---

## 概述

立式压铸机用压铸模是专用于垂直压射结构压铸机的成型模具的总称，在国内压铸模分类体系中按压铸机适配类型划分，与热压室压铸机用压铸模、卧式冷压室压铸机用压铸模、全立式冷压室压铸机用压铸模并列为四大基础类别之一[[S28,S7]]。该类模具最核心的结构特征是天然适配中心浇口设计，金属液经垂直方向压射后通过90°转折进入水平布置的模具型腔，完成充填与保压[[S40,S24]]。

根据国际标准ISO 12165体系，立式压铸机适配的带垂直浇口套的压铸模被划分为独立分类，其术语定义与参数匹配需对应立式冷室压铸机的结构特性[[S21]]。国内标准GB/T 8844《压铸模技术条件》明确适用于该类有色金属压铸模的设计、制造与验收[[S5,S16]]。

## 分类与归属

在压铸模分类体系中，立式压铸机用压铸模的归属路径如下：

| 分类维度 | 归属类别 | 说明 |
|:---|:---|:---|
| 按压铸机类型 | 立式冷压室压铸机用压铸模 | 四大基础类型之一，合模方式为水平方向，压射方向为垂直方向 |
| 按浇注系统 | 中心浇口压铸模 | 浇口套位于模具中心位置，不可任意偏移 |

其与同类模具的核心差异对比如下：

| 对比项 | 立式冷压室压铸机用压铸模 | 全立式冷压室压铸机用压铸模 | 卧式冷压室压铸机用压铸模 | 热压室压铸机用压铸模 |
|:---|:---|:---|:---|:---|
| 安装方式 | 卧式水平安装 | 垂直安装 | 卧式水平安装 | 卧式水平安装 |
| 压射方向 | 垂直向上推动，经90°转折进入型腔 | 自下而上垂直充填，与开模方向同轴 | 水平方向压射 | 自鹅颈水平推送 |
| 浇注系统 | 中心浇口，浇口套不可偏移 | 下置压室，浇口套一体化设于下模 | 偏心浇口或中心浇口（中心浇口需辅助分型面） | 中心浇口，浇口套端面为凹球面 |
| 余料处理 | 压铸机反料冲头切断并顶出，无需额外机构 | 压射冲头同步顶出余料 | 压射冲头直接顶出余料（中心浇口需螺旋槽扭断） | 鹅颈密封供料，余料少 |
| 分型面 | 无需辅助分型面即可脱出余料 | 竖直分型 | 中心浇口需增设辅助分型面 | 常规分型 |

[[S11,S2,S49,S24,S26,S43,S6,S46]]

## 结构组成与特征

### 立式冷压室压铸机用压铸模

该模具基本结构如图示，主要组成部分包括[[S40,S33,S26]]：

- **定模座板**：需加工内凹适配腔，以匹配压铸机高出定模固定板的喷嘴，喷嘴及浇口套内流道截面为小角度圆锥形[[S40,S33,S26]]。
- **浇口套**：固定于模具中心位置，不可任意偏移，直浇道内部形状为锥形，可根据需要更换不同直径的浇口套[[S24,S49]]。
- **分流锥**：模具必备结构件，引导金属液平稳改向进入横浇道，避免充型流态紊乱，保证压射压力沿浇注路径有效传递至型腔内部[[S37]]。
- **动模部分**：直接安装于压铸机的通用模座上，包含动模套板、动模镶块、支承板、推杆、复位杆等推出系统组件[[S40,S33]]。
- **推出机构**：由推板、推杆固定板、推杆、复位杆、推板导柱/导套等组成，实现铸件脱模[[S24,S26]]。
- **冷却系统**：垂直方向排布。大尺寸分流锥内部配置喷流式冷却水道，浇口套采用循环式冷却水道，型腔区域冷却流道沿垂直于分型面方向走管，保证模具整体温度分布均匀稳定[[S18]]。

### 全立式冷压室压铸机用压铸模

冲头上压式全立式压铸模的结构特征如下[[S40,S24]]：

- **浇口套与压室一体化**：浇口套（即压室）直接设置在下模区域，合模前可直接将定量金属液注入其内部。
- **竖直分型布局**：动模（上模）和定模（下模）垂直对置。
- **推出机构**：整体布置于动模侧。开模时动模随压铸机上工作台向上移动至指定位置，压铸机自带固定顶杆接触模具推板，驱动推杆完成铸件脱模，无需额外独立推出驱动装置[[S40,S45]]。
- **分流锥**：同样是标准配置，引导金属液从下置压室向上平稳分流进入型腔[[S37]]。

![全立式压铸机用压铸模基本结构示意图，展示动定模竖直对置、下置压室、中央分流锥、动模侧内置推出系统的整体布局](http://192.168.150.150:8000/api/v1/workspaces/die_casting_wiki_v2/document-elements/d129b431-7e54-438e-8739-da231bb8dc86/resource)

**图注**：全立式压铸机用压铸模结构示意图，文献[[S42]]呈现了上下模竖直对置、下侧压室、中央分流锥及动模侧推出系统的整体布局，是低熔点合金压铸工艺设计的标准参考工程图纸。

## 工作原理与工艺角色

### 立式冷压室压铸模工作循环

立式冷压室压铸机的压室直立，合模方式为水平方向。压铸模与压室的协同工作循环如下[[S36,S8]]：

1. **浇料与托料**：合模后，金属液注入直立压室，被已封住喷嘴通道的下侧反料冲头托住。
2. **压射与充填**：上侧压射冲头下压推动金属液，同时下侧反料冲头下降打开喷嘴通道，金属液沿90°转向经分流锥、横浇道、内浇口进入水平布置的型腔，完成充填与保压。
3. **余料切除**：铸件凝固后，上侧压射冲头退回，下侧反料冲头上升切断余料并将其顶出压室。余料切除由压铸机反料冲头联动实现，模具自身无需设置独立的余料切除工装[[S36,S32]]。
4. **开模与推出**：余料取走后，开模，动模携带铸件后移，推出机构将铸件从动模上脱出。

### 全立式压铸模工作循环（冲头上压式）

全立式压铸机压射方向与开模方向、直浇道方向完全同轴，金属液流程短、压力损失小[[S43,S6]]。工作循环如下[[S25,S6,S19]]：

1. **浇料**：开模状态下，将定量金属液注入下模浇口套。
2. **合模与压射**：上工作台向下移动合模，下侧压射冲头向上运动，推动金属液经分流锥、横浇道沿竖直路径充填型腔并完成高压保压。
3. **开模与余料脱出**：铸件凝固后动模上移开模，压射冲头同步向上将余料从下模浇口套中顶出。
4. **推出脱模**：动模侧内置推出机构将铸件和附着的余料一同推出脱模。

![全立式冷压室压铸机压铸过程示意图，展示金属液从下侧压室向上充型、经分流锥分流进入型腔的完整流动路径](http://192.168.150.150:8000/api/v1/workspaces/die_casting_wiki_v2/document-elements/7be04e6b-18a7-48e2-b965-fe66100fc923/resource)

**图注**：全立式压铸机压射过程示意图，文献[[S27]]直观展示了金属液从下侧压室向上充型、沿分流锥分流进入型腔的流动路径。

## 关键参数与工作条件

### 锁模力范围

立式冷压室压铸机标准锁模力系列为630~6300 kN，行业扩展规格最大可至10000 kN[[S41]]。

### 压射比压

立式压铸机配套压铸模的常规压射比压依合金类型不同而变化[[S23,S15]]：

| 压铸合金 | 压射比压（MPa） |
|:---|:---|
| 锌合金 | 13~20 |
| 铝合金 | 30~80 |
| 镁合金 | 30~70 |
| 铜合金 | 40~100 |

### 工作温度

立式压铸模长期稳态工作温度区间随合金类型而异[[S34]]：

| 压铸合金 | 模具稳态工作温度 | 备注 |
|:---|:---|:---|
| 锌合金 | 150~250℃ | — |
| 铝合金 | 200~350℃ | — |
| 铜合金 | 300~550℃ | 长期工况不得高于600℃ |

### 配合精度

依据GB/T 8844-2003，立式压铸模导向配合需满足以下精度要求[[S4]]：

| 导柱/导套有效长度（mm） | 对座板安装面的垂直度公差（mm） |
|:---|:---|
| ≤40 | 0.015 |
| >40~63 | 0.020 |
| >63~100 | 0.025 |
| >100~160 | 0.030 |
| >160~250 | 0.040 |

导柱与导套配合间隙常规采用H7/h6，模具分型面对定、动模座板安装平面的平行度按被测面最大直线长度梯度设定（0.06~0.20 mm）[[S4]]。

## 典型应用与局限性

### 适应场景

- 立式冷压室压铸机用压铸模特别适配带中心浇口的小型铝合金压铸件，更适合中小批量生产场景[[S28,S22,S7]]。大批量铝合金压铸件普遍选用卧式冷压室压铸机[[S28,S7]]。

- 全立式压铸机用压铸模主流适配铸件类型包括电动机转子、定子、轴套类、薄壁筒类、端盖、微电机转子、铝合金盖等轴对称、带嵌件的高致密度要求零件[[S17,S38,S30]]。生产的铸件支持后续热处理与焊接加工，可同时适配厚壁与薄壁两类铸件[[S17]]。

### 优势

- **充型平稳**：全立式/立式压铸模金属液从下向上填充型腔，流动状态相较于常规卧式压铸模侧向进液更平稳[[S38]]。
- **夹渣概率低**：金属液表层氧化渣、浮渣最终留存在余料头中，不会随主流进入型腔，铸件内部夹渣概率显著降低[[S11,S17]]。
- **气孔率更低**：型腔顶部排气条件更优，铸件整体气孔率更低[[S11,S17]]。
- **补压致密性**：垂直自下而上充型配合中心浇口布局与补压工艺，可大幅降低缩松概率，高致密度铸件支持后续热处理与焊接[[S17]]。
- **嵌件放置方便**：全立式压铸模水平放置，嵌件操作空间充裕，定位难度低，适配带多组嵌件的复杂铸件生产[[S38]]。
- **中心浇口结构简单**：立式冷压室压铸模天然适配中心浇口，无需卧式中心浇口模所必需的多步辅助分型面[[S49]]。

### 局限性

- **生产效率偏低**：立式冷压室压铸机需在余料切断后方可开模，循环时间延长[[S11,S15]]。
- **压力损失大**：金属液进入型腔经90°转折，消耗部分压射压力，热量损失也较大[[S8,S43]]。
- **设备维护复杂**：依赖浮动反料冲头结构，金属液易滞留在冲头与压室内壁间隙中，长期运行易造成卡料故障[[S11]]。
- **应用范围受限**：立式冷压室机型适配场景有限，多用于中心浇口的特定产品，不适用于大尺寸、大批量通用压铸件[[S28,S7]]。

## 常见缺陷与模具相关机理

立式压铸模因垂直充型特征而存在特有的缺陷模式：

| 缺陷类型 | 形成机理 | 与模具/工艺的关联 |
|:---|:---|:---|
| 浇不足 | 中心内浇口直径设计过小，金属液沿竖直上升路径行进过程中提前冷却凝固，导致中上部型腔充型不足 | 仅出现在垂直自下而上的充型路径中，需校核内浇口尺寸与充型长度匹配[[S38]] |
| 水平冷隔 | 竖直方向充型速度设置过低，先后进入型腔的两股金属液流前锋温度降至液相线以下无法完全熔合，沿横向界面形成冷隔 | 该类模具特有的冷隔分布形态，需控制充型速度以确保前锋温度[[S20]] |
| 卡料故障 | 金属液滞留于浮动反料冲头与压室内壁间隙，长期运行造成反料冲头运动卡滞 | 属立式冷压室机型特有维护问题，影响模具持续生产稳定性[[S11]] |

与卧式压铸模相比，立式压铸模因氧化渣上浮留存在余料中，铸件夹渣缺陷概率显著降低；但常规卧式压铸的压室内部金属液与空气接触面积更大，若压射速度匹配不当更易卷入空气与氧化夹渣[[S11,S17]]。

## 模具材料与标准要求

### 成型零件材料与热处理

立式压铸模成型零件主流用材为4Cr5MoSiV1（对应进口H13）[[S4,S1]]：

| 工况合金 | 推荐热处理硬度 | 备注 |
|:---|:---|:---|
| 锌/镁/铝合金 | 43~48 HRC | — |
| 铜合金 | 不超过42 HRC | 需应对更高工作温度 |

淬火后回火次数不少于2~3次，需在500~650℃区间充分回火后投入使用[[S13,S47]]。成型面如需渗氮处理，渗氮层深度为0.08~0.15 mm，表面硬度≥600 HV[[S5,S4]]。热处理后模具工作温度需维持在合理区间，避免热疲劳裂纹快速扩展[[S13,S47]]。

### 标准件与模架规范

GB/T 8844《压铸模技术条件》明确要求优先选用GB/T 4678全系列压铸模标准零件，同时规定了成型零件材料、硬度、尺寸公差、装配精度等强制要求[[S5,S16]]。压铸模模架的设计与制造应遵循GB/T 44530-2024的相关规定[[S16]]。

### 工程实践覆盖

国内已公开的工程实践案例覆盖了65款立式压铸机用压铸模，包括特殊分型面浇注系统结构、各类侧向抽芯结构、多组带嵌件压铸模、全立式转子/定子/轴套压铸模等，覆盖从小型件到中等尺寸铸件的全场景生产验证[[S48]]。

## Sources
- S28: [卧式压铸机用压铸模69例设计应用评析](http://192.168.150.150:8000/api/v1/workspaces/die_casting_wiki_v2/document-elements/7f52faa8-b9c8-40ae-8eaa-c166206efef4/resource) (`7f52faa8-b9c8-40ae-8eaa-c166206efef4`)
- S7: [立式压铸机用压铸模和挤铸模65例设计应用](http://192.168.150.150:8000/api/v1/workspaces/die_casting_wiki_v2/document-elements/34b818fd-d1f3-4572-bf9b-8c85e8425919/resource) (`34b818fd-d1f3-4572-bf9b-8c85e8425919`)
- S40: [压铸成型工艺与模具设计](http://192.168.150.150:8000/api/v1/workspaces/die_casting_wiki_v2/document-elements/cbf7db0c-f908-451d-9c86-4c732e6b4bfc/resource) (`cbf7db0c-f908-451d-9c86-4c732e6b4bfc`)
- S24: [压铸成形工艺与模具设计](http://192.168.150.150:8000/api/v1/workspaces/die_casting_wiki_v2/document-elements/74070690-73fd-4814-a19c-8570f0b494fe/resource) (`74070690-73fd-4814-a19c-8570f0b494fe`)
- S21: [GBT+8845（模具-术语）-2017.pdf-578016e3-f6fc-4dd5-a779-59202dd959d4](http://192.168.150.150:8000/api/v1/workspaces/die_casting_wiki_v2/document-elements/5fd7c740-b1e2-4fab-b8ce-397863170cf4/resource) (`5fd7c740-b1e2-4fab-b8ce-397863170cf4`)
- S5: [压铸技术手册](http://192.168.150.150:8000/api/v1/workspaces/die_casting_wiki_v2/document-elements/1185c2ea-a843-4ff7-aee7-b875bf4605f7/resource) (`1185c2ea-a843-4ff7-aee7-b875bf4605f7`)
- S16: [GBT+44530（压铸模-模架）-2024.pdf-e99d9d19-9e30-408a-abbc-de2e8ae5eda4](http://192.168.150.150:8000/api/v1/workspaces/die_casting_wiki_v2/document-elements/4b579582-ae34-440a-8bd0-30d025afa1f1/resource) (`4b579582-ae34-440a-8bd0-30d025afa1f1`)
- S11: [die casting metallurgy__322fa9dd3c](http://192.168.150.150:8000/api/v1/workspaces/die_casting_wiki_v2/document-elements/3c23e232-af41-47b5-bd1c-39b17c0b145d/resource) (`3c23e232-af41-47b5-bd1c-39b17c0b145d`)
- S2: [金属压铸模设计技巧与实例](http://192.168.150.150:8000/api/v1/workspaces/die_casting_wiki_v2/document-elements/075bac8e-7323-4ad8-9f33-c20e59bbee73/resource) (`075bac8e-7323-4ad8-9f33-c20e59bbee73`)
- S49: [压铸成形工艺与模具设计](http://192.168.150.150:8000/api/v1/workspaces/die_casting_wiki_v2/document-elements/f62ae7bf-0d96-44f8-9ec3-15f9aef4ba91/resource) (`f62ae7bf-0d96-44f8-9ec3-15f9aef4ba91`)
- S26: [压铸成型工艺及模具设计](http://192.168.150.150:8000/api/v1/workspaces/die_casting_wiki_v2/document-elements/7b63f9dc-eec2-49b6-a651-ef9efb0015c7/resource) (`7b63f9dc-eec2-49b6-a651-ef9efb0015c7`)
- S43: [压铸成型技术及模具 设计与实践](http://192.168.150.150:8000/api/v1/workspaces/die_casting_wiki_v2/document-elements/d7f9d2a5-d49d-4ee6-980f-29ff3131c49d/resource) (`d7f9d2a5-d49d-4ee6-980f-29ff3131c49d`)
- S6: [压铸成形工艺与模具](http://192.168.150.150:8000/api/v1/workspaces/die_casting_wiki_v2/document-elements/241b2864-0692-4135-a0f2-69ce114c35cc/resource) (`241b2864-0692-4135-a0f2-69ce114c35cc`)
- S46: [development of the cold chamber pressure die casting machine__da0bfa0647](http://192.168.150.150:8000/api/v1/workspaces/die_casting_wiki_v2/document-elements/e51b88eb-e29c-4285-a6bf-3f1be72b1f90/resource) (`e51b88eb-e29c-4285-a6bf-3f1be72b1f90`)
- S33: [压铸模具设计与制造](http://192.168.150.150:8000/api/v1/workspaces/die_casting_wiki_v2/document-elements/99cc53eb-b7de-4b88-b378-5295a5ae21dc/resource) (`99cc53eb-b7de-4b88-b378-5295a5ae21dc`)
- S37: [中国模具设计大典 第5卷 铸造工艺装备与压铸模设计](http://192.168.150.150:8000/api/v1/workspaces/die_casting_wiki_v2/document-elements/b10ac4b8-ad6f-4e4b-8967-939d79e249c9/resource) (`b10ac4b8-ad6f-4e4b-8967-939d79e249c9`)
- S18: [压铸模与其他模具](http://192.168.150.150:8000/api/v1/workspaces/die_casting_wiki_v2/document-elements/4d8d0fd7-80f0-4291-bcba-ffeae360ca46/resource) (`4d8d0fd7-80f0-4291-bcba-ffeae360ca46`)
- S45: [压铸模具简明设计手册](http://192.168.150.150:8000/api/v1/workspaces/die_casting_wiki_v2/document-elements/e06bfd1c-164e-4ced-8520-1fee951701bb/resource) (`e06bfd1c-164e-4ced-8520-1fee951701bb`)
- S42: [全立式压铸机压铸模具结构示意图](http://192.168.150.150:8000/api/v1/workspaces/die_casting_wiki_v2/document-elements/d129b431-7e54-438e-8739-da231bb8dc86/resource) (`d129b431-7e54-438e-8739-da231bb8dc86`)
- S36: [卧式压铸机用压铸模69例设计应用评析](http://192.168.150.150:8000/api/v1/workspaces/die_casting_wiki_v2/document-elements/abe3d4b4-450e-4317-9697-a9c6588ea2a1/resource) (`abe3d4b4-450e-4317-9697-a9c6588ea2a1`)
- S8: [压铸模具设计师手册](http://192.168.150.150:8000/api/v1/workspaces/die_casting_wiki_v2/document-elements/35412f93-154c-4512-8de2-cfc126ed4112/resource) (`35412f93-154c-4512-8de2-cfc126ed4112`)
- S32: [压铸模具设计师手册](http://192.168.150.150:8000/api/v1/workspaces/die_casting_wiki_v2/document-elements/95dfb2fb-cf3a-4aae-acca-f42f587061b1/resource) (`95dfb2fb-cf3a-4aae-acca-f42f587061b1`)
- S25: [压铸成型工艺与模具设计](http://192.168.150.150:8000/api/v1/workspaces/die_casting_wiki_v2/document-elements/79582aa8-f136-41e6-bbbe-1830e1453841/resource) (`79582aa8-f136-41e6-bbbe-1830e1453841`)
- S19: [压铸成型技术及模具 设计与实践](http://192.168.150.150:8000/api/v1/workspaces/die_casting_wiki_v2/document-elements/53aed6cf-29cf-4ae4-9a8d-6cedb27a4a75/resource) (`53aed6cf-29cf-4ae4-9a8d-6cedb27a4a75`)
- S27: [全立式压铸机压射过程示意图](http://192.168.150.150:8000/api/v1/workspaces/die_casting_wiki_v2/document-elements/7be04e6b-18a7-48e2-b965-fe66100fc923/resource) (`7be04e6b-18a7-48e2-b965-fe66100fc923`)
- S41: [压铸模CADCAECAM](http://192.168.150.150:8000/api/v1/workspaces/die_casting_wiki_v2/document-elements/cd71c04c-ca3a-4805-8c2e-63a37f5a17ba/resource) (`cd71c04c-ca3a-4805-8c2e-63a37f5a17ba`)
- S23: [模具设计与加工速查手册](http://192.168.150.150:8000/api/v1/workspaces/die_casting_wiki_v2/document-elements/66c41a20-1595-4a25-b2e9-08f26ae30d2e/resource) (`66c41a20-1595-4a25-b2e9-08f26ae30d2e`)
- S15: [实用模具设计与制造手册](http://192.168.150.150:8000/api/v1/workspaces/die_casting_wiki_v2/document-elements/4650b99b-ca48-4aa5-849a-2885312bed21/resource) (`4650b99b-ca48-4aa5-849a-2885312bed21`)
- S34: [die casting process control__e0210f9156](http://192.168.150.150:8000/api/v1/workspaces/die_casting_wiki_v2/document-elements/9c3dd916-0d7e-4e8c-8b45-3491e74f34f9/resource) (`9c3dd916-0d7e-4e8c-8b45-3491e74f34f9`)
- S4: [压铸模总装技术要求（GB/T8844—2003）](http://192.168.150.150:8000/api/v1/workspaces/die_casting_wiki_v2/document-elements/0d731118-3247-420f-8ce5-8903fc2791da/resource) (`0d731118-3247-420f-8ce5-8903fc2791da`)
- S22: [压铸模具工程师手册](http://192.168.150.150:8000/api/v1/workspaces/die_casting_wiki_v2/document-elements/6243a231-5d5b-42d4-9fe4-4b654df4f5ba/resource) (`6243a231-5d5b-42d4-9fe4-4b654df4f5ba`)
- S17: [模具手册之三 压铸模设计手册 第2版](http://192.168.150.150:8000/api/v1/workspaces/die_casting_wiki_v2/document-elements/4bea1c4b-cd20-4058-9327-c30634137bd3/resource) (`4bea1c4b-cd20-4058-9327-c30634137bd3`)
- S38: [金属液态成形工艺](http://192.168.150.150:8000/api/v1/workspaces/die_casting_wiki_v2/document-elements/ba3bfcd8-514d-47ad-9a75-3feef3ea8da3/resource) (`ba3bfcd8-514d-47ad-9a75-3feef3ea8da3`)
- S30: [TextNode4](http://192.168.150.150:8000/api/v1/workspaces/die_casting_wiki_v2/document-elements/8f424c15-1893-45b4-b0b7-52cf8bae53fc/resource) (`8f424c15-1893-45b4-b0b7-52cf8bae53fc`)
- S20: [0002_4056304043474b78_压铸](http://192.168.150.150:8000/api/v1/workspaces/die_casting_wiki_v2/document-elements/5bb60890-2175-414e-a24a-d39a60739867/resource) (`5bb60890-2175-414e-a24a-d39a60739867`)
- S1: [工模具材料强化处理应用技术](http://192.168.150.150:8000/api/v1/workspaces/die_casting_wiki_v2/document-elements/00bd9d52-1b18-4c85-979f-fd60036a6980/resource) (`00bd9d52-1b18-4c85-979f-fd60036a6980`)
- S13: [die cast engineering a hydraulic thermal and mechanical process__e5dfda1a8e](http://192.168.150.150:8000/api/v1/workspaces/die_casting_wiki_v2/document-elements/42014a26-20e9-4084-9dd4-f837d839c990/resource) (`42014a26-20e9-4084-9dd4-f837d839c990`)
- S47: [cold flow defects in zinc die casting prevention criteria using simulati__ac8154fe3a](http://192.168.150.150:8000/api/v1/workspaces/die_casting_wiki_v2/document-elements/eac6e919-9e1c-4154-836d-ae452260f3e8/resource) (`eac6e919-9e1c-4154-836d-ae452260f3e8`)
- S48: [TextNode1](http://192.168.150.150:8000/api/v1/workspaces/die_casting_wiki_v2/document-elements/ec1786ee-42f7-4de1-908a-88b39c10b29e/resource) (`ec1786ee-42f7-4de1-908a-88b39c10b29e`)
