Repository: lryan599/wiki_generator

# 压铸技术 Wiki 生成器

本仓库基于 Open Deep Research / LangGraph 实现，面向压铸、铸造、材料与工艺知识库的自动词条生成和展示。系统会围绕目标词条进行检索、并行研究、证据压缩、引用校验和最终 Markdown 写作，生成的词条默认保存到 `wiki_site/docs/entries`，再由 MkDocs 构建为可搜索的静态 Wiki。

## 功能概览

- **深度研究工作流**：`Deep Researcher` LangGraph 会依次完成需求澄清、研究简报、并行研究、结构化证据压缩和 Wiki 写作。
- **知识库检索工具**：支持通过 KBA Query / Window / Resource API 检索文本、图片、表格和图表证据。
- **批量词条生成**：`src/cli.py` 支持单词条、`wiki_entries.txt` 和 JSONL 批量输入，可本地进程运行，也可提交到 LangGraph API。
- **Markdown 持久化**：生成文件会自动清洗文件名、避免覆盖、规范表格/公式/图片布局，并写入版本、生成时间和置信度元数据。
- **Wiki 站点**：MkDocs 站点内置中文搜索、词条索引、条目信息面板和智能问答入口。
- **运维脚本**：提供 Wiki 站点/检索服务启动、词条统计、失败线程重试等辅助脚本。

File: wiki_site/docs/entries/自动取件机.md
---
version: "v1"
generated_at: "2026-06-19T00:02:04+00:00"
confidence_score: 0.87
confidence_level: "very_high"
confidence_basis:
  cited_sources: 24
  source_quality_score: 0.9
  freshness_score: 0.74
  evidence_coverage_score: 1.0
---

## 概述

自动取件机（又称压铸取件机械手、自动取件臂）是压铸生产单元中的核心自动化辅助设备。其基本功能是将成形的压铸件从打开的模具中取出，运送至指定位置，并对铸件的完整度进行识别判断 [[S21]]。

在标准压铸柔性单元中，自动取件机与自动给汤机、自动喷雾机构成三类相互独立且带安全互锁逻辑的压铸周边设备，其应用场景与作业对象完全限定于压铸工序中的高温铸件取出环节 [[S21,S25,S8,S22,S20]]。

![典型压铸自动取件机整机外观](http://192.168.150.150:8000/api/v1/workspaces/die_casting_wiki_v2/document-elements/a166be5d-541c-4419-9d71-3bf2b7342f96/resource)

## 定义

根据国家标准GB/T 25370-2020《铸造机械 术语》，自动取件机定义为：“能够将铸件从模具中取出运到指定位置，并对铸件的完整度有一定识别功能的装置” [[S21]]。该标准同时明确了其英文对应术语为 die casting extractor、automatic casting extractor、robot extractor for die casting、unloading robot 及 extraction arm [[S21]]。

在压铸单元术语体系（GB/T 37371-2019）中，取件设备被列为压铸单元的核心组成设备之一，其关键计量参数包括取件装置最大负载、取件装置定位精度和单次最小取件周期 [[S24,S23]]。

## 基本动作流程

典型的气动驱动自动取件机的标准动作循环由以下步骤构成 [[S3,S15]]：
1. 手臂前进
2. 横行前进
3. 夹爪关闭（夹持铸件料饼或本体）
4. 横行后退（拉拔取件）
5. 手臂后退
6. 机械手右旋转（转运铸件至卸料位）
7. 夹爪打开（释放铸件）
8. 机械手左旋转退回（复位至待机位）

上述动作循环由压铸机主PLC通过电磁阀实现联动控制 [[S3,S15]]。

## 分类

### 按出模后转运形式

| 类别 | 工作原理 | 适用场景 | 来源 |
|------|----------|----------|------|
| 降落式取件装置 | 顶出后铸件自由下落至传送带或接料平板，由输送装置移送至机外 | 出模性良好的形状简单锌合金小型压铸件 | [[S27,S4,S13]] |
| 夹钳式取件装置 | 通过末端夹钳夹持铸件本体或料饼完成取件 | 中大型压铸机，部分复合型可集成模腔吹气清理和喷涂功能 | [[S27,S4,S13]] |

降落的另一种实现方式为两次顶出法：依靠压铸机顶出机构将铸件推送至动定模之间，通过下方传送带完成接件转运，主要适配中小型锌合金热室压铸机，无需额外伸入模腔的机械臂结构 [[S18,S14]]。

### 按机构运动方式

| 类型 | 特征 | 适用压铸机合模力 | 来源 |
|------|------|------------------|------|
| 直移坐标式 | 采用直角坐标运动形式 | 合模力大于1600 kN的大型压铸机 | [[S14,S1]] |
| 回转加平移式 | 手臂做回转加直线平移复合运动 | 中小型压铸机 | [[S14,S1]] |

国内济南铸锻机械研究所研制的J9432型取件机械手即为回转平移式，最大支持质量为32 kg [[S14,S1]]。

### 按驱动方式

| 驱动类型 | 特点 | 来源 |
|----------|------|------|
| 气动驱动 | 结构简单、成本低，动作控制通过电磁阀实现 | [[S26,S5,S11,S2]] |
| 液压驱动 | 负载大、运行平稳，适用于重型铸件取出 | [[S26,S5,S11]] |
| 伺服电动驱动 | 动作精度高、可编程性强，适合复杂轨迹控制 | [[S26,S5,S11]] |

部分高端机型支持两种动力形式的组合驱动 [[S26,S5,S11]]。

### 按自由度/轴数

- **1～3轴专用取件机械手**：仅完成简单直线和定点旋转动作，适用于型腔简单的小型铸件，需配套开模距离较大的压铸机使用 [[S16,S5,S11]]。
- **多关节通用工业机器人**：具有多个空间自由度，可执行任意空间轨迹运动，能将铸件从模具取出后直接转运至切边机、冷却工位等下游工序；部分机型可兼容取件与镶件安装复合作业 [[S16,S5,S11]]。但六轴万能机械手因控制逻辑复杂、采购维护成本高，在大批量固定工艺的常规压铸生产中应用普及率极低，仅适用于多品种小批量且需同时完成取件和镶件安装的柔性压铸单元 [[S6]]。

### 按安装方式

- **压铸机直装式（横走/竖走结构）**：直接固定在压铸机定模座板上，无需额外地基，占地面积小，结构简单、动力消耗少，适配全系列热室和冷室压铸机 [[S6,S14,S1]]。四连杆结构是该类型的一种典型形式，夹取动作平稳可靠，更换夹钳夹板即可适配不同浇口直径的铸件 [[S6,S10]]。
- **落地式**：整体固定在地面专用基座上，作业半径更大，适配合模力1600 kN以上的大型压铸机 [[S6,S14,S1]]。

## 核心技术参数

根据国家标准GB/T 37371-2019，取件装置的核心计量参数包括 [[S24,S23]]：
- 取件装置最大负载
- 取件装置定位精度
- 单次最小取件周期

GB/T 39957-2021《压铸单元 技术条件》进一步对取件装置提出了强制性技术要求 [[S25,S8]]：
- 夹爪夹持范围、夹持负载需与压铸件相适应
- 手臂工作长度应大于后安全门到压铸机中心的距离
- 正常工作范围需覆盖全部作业工位
- 需与压铸机顶出动作联动

具体参数实例：
- J9432型回转平移式取件机械手最大支持质量32 kg [[S14,S1]]
- 西德Eisenwerk Hensel公司中小型压铸机适配取件装置：大推杆轴最大行程850 mm，可夹持4 kg重压铸件，单次取出循环时间4 s，机械手轴在水平面内可旋转90°，横向移动150 mm [[S6]]
- 气动取件机械手在横向水平及垂直方向可实现无级调节，适应不同模具厚度和浇口位置 [[S2]]

## 末端夹持与检测

**夹持方式**：
机械抱爪（夹钳式）是当前主流末端夹持方式，优先夹持铸件料饼部位，适配绝大多数铝、镁、锌合金压铸件；通过快速更换夹钳夹板，可适应不同浇口直径的铸件 [[S6,S10]]。

夹持料饼可选用两种方式：一种是先夹住料饼然后随铸件被推出一起运动；另一种是铸件推出后再夹持料饼，可根据铸件特点选择 [[S14,S1]]。

**铸件完整性检测**：
取件装置可配置最多5个铸件取出确认传感器，实时判断铸件是否完全取出、无残件遗留于模具型腔，避免压模事故并保障后续压铸循环正常运行 [[S14,S1,S5]]。传感器具体设置数量取决于所压铸铸件的形状结构 [[S14,S1]]。

## 控制与安全互锁

### 与压铸循环的联动逻辑

取件机在压铸全循环中的联锁逻辑为 [[S19,S23]]：
1. 开模到位信号触发取件机进入模腔；
2. 取件机完全返回原点后，喷涂装置方可进入开模空间；
3. 所有外围辅助设备退回安全位置后，压铸机方可执行合模动作。

### 安全互锁要求

GB/T 39957-2021《压铸单元 技术条件》明确规定 [[S25,S8]]：
- 压铸机与取件、喷涂、保温与浇注等装置之间应具备安全互锁功能，防止误动作造成机械损坏；
- 在失电失能等异常情况下，取件装置应具备产品防掉落功能。

## 选型与应用

取件机的选型需综合考虑压铸合金种类（铝/锌/镁）、产品尺寸、模具结构以及生产节拍需求：
- 大型铸件或模具内深度较大的铸件必须采用夹钳式机械手取件 [[S16]]
- 铝、镁合金冷室压铸机主要采用机械手取件；锌合金热室压铸机可采用两次顶出法 [[S16]]
- 采用自动取件时，浇注系统的连接通道和溢流槽连接通道需做得比人工取件时更厚实，必要时需增设加强筋连接铸件各部分，取出后再行去除 [[S18]]

## 常见故障

《压铸生产培训教程》收录有专门的“自动取出机常见故障、产生原因及故障排除表”，覆盖未检出铸件、鼠尾开关短路等典型故障现象及其诱因和排查方法 [[S28]]。

## Sources
- S21: [GBT+25370（铸造机械-术语）-2020.pdf-ceefffc7-3e72-4acd-b812-3277e391ef89](http://192.168.150.150:8000/api/v1/workspaces/die_casting_wiki_v2/document-elements/cf9b98a2-c4ab-4e40-abc6-696c5803d615/resource) (`cf9b98a2-c4ab-4e40-abc6-696c5803d615`)
- S25: [GBT+39957（压铸单元-技术条件）-2021.pdf-d4226fec-471d-4de9-9b83-1378f6d5af7f](http://192.168.150.150:8000/api/v1/workspaces/die_casting_wiki_v2/document-elements/e3ef2e74-8be1-4840-9d2b-e51c38a1a73e/resource) (`e3ef2e74-8be1-4840-9d2b-e51c38a1a73e`)
- S8: [GBT+39957（压铸单元-技术条件）-2021.pdf-d4226fec-471d-4de9-9b83-1378f6d5af7f](http://192.168.150.150:8000/api/v1/workspaces/die_casting_wiki_v2/document-elements/2de8a871-6d1d-4c52-8d8b-152410e5c861/resource) (`2de8a871-6d1d-4c52-8d8b-152410e5c861`)
- S22: [development of the cold chamber pressure die casting machine__da0bfa0647](http://192.168.150.150:8000/api/v1/workspaces/die_casting_wiki_v2/document-elements/d439ba69-b7a7-412c-8156-237650b3efec/resource) (`d439ba69-b7a7-412c-8156-237650b3efec`)
- S20: [development of the cold chamber pressure die casting machine__da0bfa0647](http://192.168.150.150:8000/api/v1/workspaces/die_casting_wiki_v2/document-elements/cf3556d3-574e-4e59-b366-095d37a0a290/resource) (`cf3556d3-574e-4e59-b366-095d37a0a290`)
- S24: [GBT+37371（压铸单元-术语）-2019.pdf-45773e17-fd85-41a5-9f02-96065c90a009](http://192.168.150.150:8000/api/v1/workspaces/die_casting_wiki_v2/document-elements/e2685bd6-b3d8-4dbc-bcb7-6e2826d880dc/resource) (`e2685bd6-b3d8-4dbc-bcb7-6e2826d880dc`)
- S23: [GBT+37371（压铸单元-术语）-2019.pdf-45773e17-fd85-41a5-9f02-96065c90a009](http://192.168.150.150:8000/api/v1/workspaces/die_casting_wiki_v2/document-elements/dfb6e9c9-ef7b-4c80-8542-66c01b8ada8f/resource) (`dfb6e9c9-ef7b-4c80-8542-66c01b8ada8f`)
- S3: [压铸模具工程师手册](http://192.168.150.150:8000/api/v1/workspaces/die_casting_wiki_v2/document-elements/1247ea6c-8d47-4c15-8e9f-1382fef6dd5d/resource) (`1247ea6c-8d47-4c15-8e9f-1382fef6dd5d`)
- S15: [现代压力铸造技术](http://192.168.150.150:8000/api/v1/workspaces/die_casting_wiki_v2/document-elements/9749a6a2-46e1-492d-a72b-ed541c18b6fd/resource) (`9749a6a2-46e1-492d-a72b-ed541c18b6fd`)
- S27: [精、速、密压铸](http://192.168.150.150:8000/api/v1/workspaces/die_casting_wiki_v2/document-elements/f6fbb1a0-c410-4fe4-80ef-20bd579d9ef9/resource) (`f6fbb1a0-c410-4fe4-80ef-20bd579d9ef9`)
- S4: [精、速、密压铸](http://192.168.150.150:8000/api/v1/workspaces/die_casting_wiki_v2/document-elements/13df12b7-8914-463c-9d6e-13e8e2a4ae93/resource) (`13df12b7-8914-463c-9d6e-13e8e2a4ae93`)
- S13: [国外压铸机](http://192.168.150.150:8000/api/v1/workspaces/die_casting_wiki_v2/document-elements/7a947b02-23e6-4498-8b25-87983fc4431c/resource) (`7a947b02-23e6-4498-8b25-87983fc4431c`)
- S18: [航空制造工程手册──特种铸造](http://192.168.150.150:8000/api/v1/workspaces/die_casting_wiki_v2/document-elements/aaeb28e8-6680-425f-8478-6ccf0a508852/resource) (`aaeb28e8-6680-425f-8478-6ccf0a508852`)
- S14: [压铸工艺及设备模具实用手册](http://192.168.150.150:8000/api/v1/workspaces/die_casting_wiki_v2/document-elements/829c0be3-305a-45ff-9818-ff876ab212c3/resource) (`829c0be3-305a-45ff-9818-ff876ab212c3`)
- S1: [压铸工艺及设备模具实用手册](http://192.168.150.150:8000/api/v1/workspaces/die_casting_wiki_v2/document-elements/028082b7-c544-4fb0-a8fa-6614ca2952c4/resource) (`028082b7-c544-4fb0-a8fa-6614ca2952c4`)
- S26: [现代压力铸造技术](http://192.168.150.150:8000/api/v1/workspaces/die_casting_wiki_v2/document-elements/f27c5b1c-2b36-43f7-8a5b-8b4aa4247fd8/resource) (`f27c5b1c-2b36-43f7-8a5b-8b4aa4247fd8`)
- S5: [压铸模具工程师手册](http://192.168.150.150:8000/api/v1/workspaces/die_casting_wiki_v2/document-elements/14e1ab5a-2225-423a-bf82-32bd492282d8/resource) (`14e1ab5a-2225-423a-bf82-32bd492282d8`)
- S11: [压力铸造](http://192.168.150.150:8000/api/v1/workspaces/die_casting_wiki_v2/document-elements/4a792ace-519f-4a66-8583-8f75f749a8e8/resource) (`4a792ace-519f-4a66-8583-8f75f749a8e8`)
- S2: [机械工程手册 第2版 7 机械制造工艺及设备卷 1 第2篇 铸造](http://192.168.150.150:8000/api/v1/workspaces/die_casting_wiki_v2/document-elements/0bb802da-3b41-4053-8a48-8dc4eadcba8b/resource) (`0bb802da-3b41-4053-8a48-8dc4eadcba8b`)
- S16: [压铸模具工程师手册](http://192.168.150.150:8000/api/v1/workspaces/die_casting_wiki_v2/document-elements/9d74015a-3e3a-456a-a704-532e425e4986/resource) (`9d74015a-3e3a-456a-a704-532e425e4986`)
- S6: [国外压铸机](http://192.168.150.150:8000/api/v1/workspaces/die_casting_wiki_v2/document-elements/1b8dcb7a-9bcf-478c-9711-aabc89c96183/resource) (`1b8dcb7a-9bcf-478c-9711-aabc89c96183`)
- S10: [特种铸造设备](http://192.168.150.150:8000/api/v1/workspaces/die_casting_wiki_v2/document-elements/46b38d46-a838-4c05-9e8c-b5c316767ccf/resource) (`46b38d46-a838-4c05-9e8c-b5c316767ccf`)
- S19: [压铸生产培训教程](http://192.168.150.150:8000/api/v1/workspaces/die_casting_wiki_v2/document-elements/b673c179-892e-4396-9963-84ed0b0cf153/resource) (`b673c179-892e-4396-9963-84ed0b0cf153`)
- S28: [自动取出机常见故障、产生原因及故障排除表](http://192.168.150.150:8000/api/v1/workspaces/die_casting_wiki_v2/document-elements/f9ac63a4-ffa2-432c-9d80-dee84d86eb4f/resource) (`f9ac63a4-ffa2-432c-9d80-dee84d86eb4f`)

File: wiki_site/docs/entries/自动浇注机.md
---
version: "v1"
generated_at: "2026-06-19T01:26:13+00:00"
confidence_score: 0.86
confidence_level: "very_high"
confidence_basis:
  cited_sources: 32
  source_quality_score: 0.88
  freshness_score: 0.74
  evidence_coverage_score: 1.0
---

## 概述

在冷室压铸自动化生产单元中，自动浇注机承担着将保温炉内定量熔融金属平稳、准确地输送至压铸机压室的关键任务，是实现压铸全自动化生产的核心辅机之一 [[S13,S35,S10]]。该设备通过机械、气压或电磁驱动方式替代传统的人工舀料与浇注作业，可显著提升压铸生产过程的安全性、效率及铸件质量一致性。

## 定义与基本分类

自动浇注机属于压铸周边自动化浇注（给料）设备，其核心功能是在每一个压铸循环中，将定量的液态金属从保温炉输送到压射室，并满足“浇注过程无金属飞溅、定量准确可调、金属液输送时间短”等通用技术要求 [[S2]]。在行业术语体系中，近义或相关的英文表达因其实现原理和结构形式不同而有所区分：**Automatic pouring machine** 是行业通用基础术语，泛指各类自动浇注整机设备；**Automatic ladle system / Auto pour device / Automatic molten metal pouring system** 多用于指代基于机械式舀勺结构的浇注系统；**Pouring robot** 特指集成多轴运动控制的自动化浇注机械手；而 **Automatic casting machine** 通常指集成浇注功能的完整铸造整机，不单独用于独立浇注辅机 [[S33,S15]]。

与手工浇注和自动浇注机械手相比，三者存在明显差异：

- **手工浇注**：依靠人工持勺完成金属液舀取与浇注，浇注量与运动轨迹一致性差，劳动强度高，批次间温度波动可达约56℃，仅适用于小批量或临时生产场景 [[S28,S34]]。
- **专用自动浇注机**：完全针对压铸生产浇注工况定制开发的固定式自动化设备，刚性高、结构简单且维护便捷，与压铸机循环联锁适配度高，多用于固定机型的大批量连续生产 [[S22,S6]]。
- **自动浇注机械手**：可直接安装在压铸机上，通过位移传感器实时反馈浇勺位置，以预设参数控制浇注速度、轨迹和倾斜角度，动作路径近似人工操作，并能适配多种压铸机型及多台铸造机共用的柔性生产场景，在中小型压铸单元中应用广泛 [[S30,S12]]。

## 分类与子类特征

自动浇注机的分类主要从浇注原理和驱动方式两个维度进行划分，不同类型的结构复杂度、定量精度及适配合金种类各具特点。

### 按浇注原理分类

当前行业主流可归纳为机械式、气压式与电磁泵式三大类，其核心差异对比见下表 [[S22,S10,S2]]。

| 分类 | 定量方式 | 优点 | 局限 | 典型浇注量（铝合金） |
|------|---------|------|------|---------------------|
| 机械式（含倾转浇勺式、水平摇臂式、垂直摇臂式、轨道式） | 浇勺浸入深度或倾斜角度控制容积 | 结构简单、工作可靠、适配合金种类范围广 | 舀料时易搅动液面产生氧化夹杂；浇勺需定期更换或刷涂料；浇注重量波动相对大 | 单次最大可达9kg |
| 气压式（含双室式、单室式、单室真空式） | 压缩惰性气体压力及保压时间控制 | 金属液面无搅动、金属液较纯净、结构简单制造成本低 | 定量精度控制难度大，工作灵活性差 | — |
| 电磁泵式 | 交变磁场电磁推力与通电时间控制 | 控制方便、定量精度高 | 泵主体需特种陶瓷材料制造，需经常更换，维护费用高；设备整体构造较复杂 | — |

在日本压铸行业中，合型力200吨以上的压铸机约80%配备了自动浇注装置，且以机械浇勺式为主导 [[S2,S25]]。

### 按驱动方式分类

在驱动执行层面，主要分为液压驱动型和伺服电机驱动型两种。

- **液压驱动型**：通常由油缸带动齿条齿轮驱动回转臂旋转，负载能力强、运行平稳，多用于大吨位压铸机配套的大浇注量机型 [[S10,S23]]。
- **伺服电机驱动型**：可独立控制进给运动与浇包定量浇注动作，两运动速度可独立调节以适配不同浇注工艺需求，定位精度高且噪音低，多用于中高端高精度压铸生产场景 [[S10,S16]]。多连杆回转式机型还可搭载**金属液面跟踪功能**，在保温炉内液面持续下降时仍保持浇包浸入深度一致，从而保证浇注重量精度 [[S10,S22]]。

## 核心结构与工作原理

典型的机械式自动浇注机以支柱、摆臂、浇包、浇注电动机及摆臂驱动电动机为核心结构部件 [[S19]]。上图直观展示了机械式定量浇注机的结构布局关系。

![典型机械式压铸自动定量浇注机结构示意图](http://192.168.150.150:8000/api/v1/workspaces/die_casting_wiki_v2/document-elements/72dee5bc-3257-407e-9817-7ec113ccd2a7/resource)

各核心部件的构成与功能如下。

### 浇包/浇勺

浇包（浇勺）用以盛装从保温炉中舀取的熔融金属。部分专用底注式浇包在底部设有锥形塞结构，使用时浸入熔池液面之下，可大幅减少舀取动作扰动金属液引起的氧化夹杂问题。浇勺出口多设计为茶壶嘴式凸形，在倾倒时起到缓冲作用以避免金属液飞溅 [[S30,S17,S20]]。

### 驱动机构

驱动机构常见类型包括液压回转式和伺服电机式。液压回转式依靠油缸带动齿条齿轮，驱动回转臂旋转以带动浇勺执行舀料、提升、转运与浇注动作，结构刚性好、负载能力大；伺服驱动式则可对进给运动和浇注倾倒动作分别进行独立速度调节 [[S10,S22]]。

### 定量系统

定量逻辑随浇注原理不同而异 [[S2,S22,S25]]：

- **机械式**：根据浇勺浸入保温炉液面的深度或浇勺倾斜角度控制浇注重量；
- **气压式**：由压缩空气压力与保压时间共同决定；
- **电磁泵式**：由交变磁场产生的电磁推力及通电时间控制金属液输送量。

### 控制系统

控制系统普遍采用PLC（下位机）加计算机（上位机）的两级控制架构，可接收压铸主机的动作联锁信号，自动完成舀料、送料、浇注、复位全流程动作，并支持浇注参数存储、液面状态监测及故障报警。部分高端机型可实现与压铸单元中喷涂、取件等其他自动化辅机的联动协同 [[S30,S23]]。

## 关键工艺参数与质量控制

自动浇注机的核心工艺参数直接决定铸件的内在质量和生产稳定性。

### 浇注重量精度

浇注量的批次重复性是衡量设备定量能力的关键指标。采用WESTONIC DG控制系统的高端机型，计量精度可达±1%；回转式定量浇注装置的典型精度为±2%；国内市面主流量产商用机型普遍浇注精度亦为±2% [[S32,S18]]。

### 浇注速度

浇注速度需依据合金种类与铸件结构匹配。伺服控制机型的翻转浇注速度最高可达25kg/s，沿导轨移动速度可在300~500mm/s区间内连续调节 [[S3]]。以典型ADC12铝合金压铸为例，推荐浇注速度为3m/s，对应的标准工艺参数如下表所示 [[S11]]。

| 工艺参数项 | 典型取值 |
|----------|---------|
| 铸件材料 | ADC12 |
| 模具材料 | H13 |
| 浇注温度 | 680℃ |
| 浇注速度 | 3 m/s |
| 模具预热温度 | 180℃ |
| 水冷温度 | 20℃ |
| 取件温度 | 350℃ |

### 浇注温度控制

温度的一致性直接影响熔体流动性和铸件质量。配套高精度温控系统的机型可将浇注温度偏差控制在±2%以内 [[S32]]。与人工浇注约56℃的批次间温度波动相比，自动浇注可将此波动压缩至约5.6℃（±10°F）范围内 [[S34]]。

### 惰性气体保护（镁合金浇注）

镁合金压铸场景下，自动浇注机须配置惰性气体保护系统以抑制熔体氧化燃烧。优先选用密度1.78kg/m³（高于空气）的氩气作为保护介质，可在液面形成覆盖层。气路系统需配置0.4~0.8MPa压力开关，经减压阀调整后保护气工作压力为0.2~0.4MPa，流量控制在10~40L/min范围内，气路动作需与浇注机及压铸机的PLC控制系统联动，合模后自动充入惰性气体置换型腔内部空气 [[S1,S31]]。

## 应用场景与配置方式

在压铸车间中，自动浇注机根据产能规模和工艺需求的差异，呈现三种典型的布置方案 [[S5,S4]]：

- **侧置悬臂式**：自动浇注机械手直接安装于压铸机旁侧，结构紧凑，适配中小型压铸机。
- **龙门轨道式**：浇注装置沿横向轨道在保温炉与多台压铸机之间移动，适配大产能压铸车间的多机联动生产场景。
- **一体化集成式**：自动浇注模块与保温炉整合布置于压铸机定模侧，用于镁合金等高活性合金的全封闭保护浇注场景。

下图为安装在冷室压铸机旁侧的侧置式机械浇注机械手与保温炉的相对布局，直观展示了这一常见配置方案 [[S21]]。

![典型侧装式机械自动浇注机安装示意图](http://192.168.150.150:8000/api/v1/workspaces/die_casting_wiki_v2/document-elements/7b424b9d-8a73-4c5d-89f2-b629bf5609a0/resource)

在自动生产循环中，自动浇注机与压铸机、保温炉之间依靠PLC双向握手信号机制实现紧密联动：压铸机完成合模动作后向浇注机输出允许浇注信号，浇注机完成向压室注料后立即返回浇注完成信号以触发压铸机压射流程；同时配备防误动作联锁逻辑，确保每个生产循环内浇注机仅执行一次取料注料动作 [[S3]]。

## 优点与局限性

### 优点

- **安全防护**：完全替代人工完成高温合金液的转运与注料作业，从根源上规避金属液飞溅和灼伤风险，配套的液位检测与防坠落联锁装置可避免设备意外坠落浸入金属液引发事故 [[S33]]。
- **生产效率**：消除人工操作差异并大幅压缩辅助工时，典型中小型压铸机的单浇注生产周期可压缩至30s，整体压铸单元生产效率可提升30%以上 [[S2,S34]]。
- **质量一致性**：浇注量批次重复偏差仅±2%，浇注温度波动极小，可消除人工操作不稳定造成的卷气、冷隔和浇注不足等缺陷，良品率可提升至98%以上 [[S34]]。

### 局限性与维护

- **维护成本差异**：机械浇勺式设备需定期清理浇勺表面挂渣并更换耐火涂层，但维护成本较低；电磁泵式设备核心过流部件为特种陶瓷材质且需定期整体更换，运行维护成本显著高于机械式浇注机 [[S22,S18]]。
- **适配合金限制**：常规机械浇勺式设备适配锌、铝合金等低、中温合金，用于镁合金浇注时需额外配套全封闭惰性气体保护结构；气压式与电磁泵式设备受与熔体接触的结构材质限制，不适用于高熔点铁合金、铜合金的大批量常规生产 [[S31]]。
- **铸件重量边界**：常规量产机型单批次浇注量覆盖范围约为30g~10kg，搭配大流量定制机型可支持最大80kg的一体化大铸件浇注作业 [[S36]]。

## 相关标准与认证要求

涉及自动浇注机的国家标准与行业标准主要聚焦于安全互锁、功能完整性与集成控制要求：

- **GB/T 39957-2021《压铸单元 技术条件》**：明确压铸机与保温、浇注装置之间应具备安全互锁功能，失电失能工况下各装置应具备机械防掉落功能，同时引用 **JB/T 11554.2《压铸用给料机 第2部分：技术条件》**，要求保温与浇注装置具备探针断线报警及给料量自动调整功能，并可实现温度信息向集成控制系统的双向反馈 [[S7]]。
- **GB 20906-2007《压铸单元安全技术要求》**：规定压铸机与自动浇注装置之间必须设置安全互锁机制，且失电失能工况下自动浇注装置需具备机械防掉落功能，以防止高温金属液泼洒造成安全事故 [[S7]]。
- **GB 24391-2009《低压铸造机 安全要求》**：针对浇注相关安全条款明确，自动浇注动作需与合型及抽插芯机构完全联锁，仅当铸型完全合型、插芯到位后方可启动加压浇注程序；保温炉带残留压力时禁止执行开型动作及打开侧面加料口，并要求设置金属液液位上下限可视化指示装置 [[S24,S14,S26]]。

## Sources
- S13: [压铸工艺及设备模具实用手册](http://192.168.150.150:8000/api/v1/workspaces/die_casting_wiki_v2/document-elements/5126aa8d-c400-41d3-85ca-f8144dd51e5d/resource) (`5126aa8d-c400-41d3-85ca-f8144dd51e5d`)
- S35: [特种铸造工学基础](http://192.168.150.150:8000/api/v1/workspaces/die_casting_wiki_v2/document-elements/f8b21376-d4a1-4803-829a-deab49941b96/resource) (`f8b21376-d4a1-4803-829a-deab49941b96`)
- S10: [机械工程手册 第2版 7 机械制造工艺及设备卷 1 第2篇 铸造](http://192.168.150.150:8000/api/v1/workspaces/die_casting_wiki_v2/document-elements/3f701b47-6b4d-41e3-b821-81ad5d9b04bb/resource) (`3f701b47-6b4d-41e3-b821-81ad5d9b04bb`)
- S2: [国外压铸机](http://192.168.150.150:8000/api/v1/workspaces/die_casting_wiki_v2/document-elements/1d5af25f-b4af-4c5e-adf7-9d4396f74bdf/resource) (`1d5af25f-b4af-4c5e-adf7-9d4396f74bdf`)
- S33: [development of the cold chamber pressure die casting machine__da0bfa0647](http://192.168.150.150:8000/api/v1/workspaces/die_casting_wiki_v2/document-elements/d439ba69-b7a7-412c-8156-237650b3efec/resource) (`d439ba69-b7a7-412c-8156-237650b3efec`)
- S15: [压铸工艺及设备模具实用手册](http://192.168.150.150:8000/api/v1/workspaces/die_casting_wiki_v2/document-elements/52c6fbae-db2f-41fa-ba09-339bb8cf0b27/resource) (`52c6fbae-db2f-41fa-ba09-339bb8cf0b27`)
- S28: [表 4-14 手工和自动浇注用浇口杯规格](http://192.168.150.150:8000/api/v1/workspaces/die_casting_wiki_v2/document-elements/b05d1c1a-b8b4-407a-8553-9a73561d43b9/resource) (`b05d1c1a-b8b4-407a-8553-9a73561d43b9`)
- S34: [casting copper base alloys__d5182d5c2c](http://192.168.150.150:8000/api/v1/workspaces/die_casting_wiki_v2/document-elements/f27af70e-2378-483c-a71a-5ec188b0810c/resource) (`f27af70e-2378-483c-a71a-5ec188b0810c`)
- S22: [机械工程手册 第2版 7 机械制造工艺及设备卷 1 第2篇 铸造](http://192.168.150.150:8000/api/v1/workspaces/die_casting_wiki_v2/document-elements/7e270ea1-040a-4874-853a-04de41e4255a/resource) (`7e270ea1-040a-4874-853a-04de41e4255a`)
- S6: [挤压铸造](http://192.168.150.150:8000/api/v1/workspaces/die_casting_wiki_v2/document-elements/2790e2ab-2a95-4839-87e7-1307835b6bde/resource) (`2790e2ab-2a95-4839-87e7-1307835b6bde`)
- S30: [现代压力铸造技术](http://192.168.150.150:8000/api/v1/workspaces/die_casting_wiki_v2/document-elements/bfb08844-fe71-42e7-ab55-c491bf5f4ee1/resource) (`bfb08844-fe71-42e7-ab55-c491bf5f4ee1`)
- S12: [压铸模具工程师手册](http://192.168.150.150:8000/api/v1/workspaces/die_casting_wiki_v2/document-elements/510546b8-56fb-43b0-88b0-5e1c3e7efff6/resource) (`510546b8-56fb-43b0-88b0-5e1c3e7efff6`)
- S25: [金属与塑料成形设备](http://192.168.150.150:8000/api/v1/workspaces/die_casting_wiki_v2/document-elements/972da774-57f8-47c9-953a-d9979e897e92/resource) (`972da774-57f8-47c9-953a-d9979e897e92`)
- S23: [压铸技术与生产](http://192.168.150.150:8000/api/v1/workspaces/die_casting_wiki_v2/document-elements/85c69b75-fc57-47f7-844f-2db1cfd599f0/resource) (`85c69b75-fc57-47f7-844f-2db1cfd599f0`)
- S16: [压铸工艺及设备模具实用手册](http://192.168.150.150:8000/api/v1/workspaces/die_casting_wiki_v2/document-elements/58a5f0bb-24f5-43b2-8621-f37e427876fa/resource) (`58a5f0bb-24f5-43b2-8621-f37e427876fa`)
- S19: [机械式定量浇注机结构示意图](http://192.168.150.150:8000/api/v1/workspaces/die_casting_wiki_v2/document-elements/72dee5bc-3257-407e-9817-7ec113ccd2a7/resource) (`72dee5bc-3257-407e-9817-7ec113ccd2a7`)
- S17: [特种铸造设备](http://192.168.150.150:8000/api/v1/workspaces/die_casting_wiki_v2/document-elements/6e9021c0-e57f-4753-bb22-78fcf6907bfd/resource) (`6e9021c0-e57f-4753-bb22-78fcf6907bfd`)
- S20: [特种铸造设备](http://192.168.150.150:8000/api/v1/workspaces/die_casting_wiki_v2/document-elements/760356f7-9636-4bf0-9f53-fa1586752046/resource) (`760356f7-9636-4bf0-9f53-fa1586752046`)
- S32: [压铸模具工程师手册](http://192.168.150.150:8000/api/v1/workspaces/die_casting_wiki_v2/document-elements/cde2f48c-af61-45f9-ade8-ef6a00a41255/resource) (`cde2f48c-af61-45f9-ade8-ef6a00a41255`)
- S18: [现代压力铸造技术](http://192.168.150.150:8000/api/v1/workspaces/die_casting_wiki_v2/document-elements/6ffeb5da-50e7-4ad4-a23d-fac3932e59ca/resource) (`6ffeb5da-50e7-4ad4-a23d-fac3932e59ca`)
- S3: [玻璃制品成形用铸铁模具液态模锻技术研究](http://192.168.150.150:8000/api/v1/workspaces/die_casting_wiki_v2/document-elements/2435b7d9-893a-4ac5-ad98-5b864bd59b17/resource) (`2435b7d9-893a-4ac5-ad98-5b864bd59b17`)
- S11: [表5.2 压铸生产的工艺参数](http://192.168.150.150:8000/api/v1/workspaces/die_casting_wiki_v2/document-elements/5015109e-95cb-4705-ad1c-4a6539fcece7/resource) (`5015109e-95cb-4705-ad1c-4a6539fcece7`)
- S1: [低压铸造国外译文集](http://192.168.150.150:8000/api/v1/workspaces/die_casting_wiki_v2/document-elements/0feaadc6-4829-4951-81ba-a5d21a208ecd/resource) (`0feaadc6-4829-4951-81ba-a5d21a208ecd`)
- S31: [铝、镁合金熔炼与成形加工技术.pdf](http://192.168.150.150:8000/api/v1/workspaces/die_casting_wiki_v2/document-elements/c73c6d5f-d476-4b36-8c99-35dc73c353a4/resource) (`c73c6d5f-d476-4b36-8c99-35dc73c353a4`)
- S5: [压铸模具工程师手册](http://192.168.150.150:8000/api/v1/workspaces/die_casting_wiki_v2/document-elements/25cffa07-89c0-4bbe-8c76-495d6680d29a/resource) (`25cffa07-89c0-4bbe-8c76-495d6680d29a`)
- S4: [压铸工艺用自动浇注装置及运动式自动定量浇料设备示意图](http://192.168.150.150:8000/api/v1/workspaces/die_casting_wiki_v2/document-elements/244dbb87-ac79-4643-876a-ce90c8b85485/resource) (`244dbb87-ac79-4643-876a-ce90c8b85485`)
- S21: [压铸机自动浇注装置](http://192.168.150.150:8000/api/v1/workspaces/die_casting_wiki_v2/document-elements/7b424b9d-8a73-4c5d-89f2-b629bf5609a0/resource) (`7b424b9d-8a73-4c5d-89f2-b629bf5609a0`)
- S36: [0002_4056304043474b78_压铸](http://192.168.150.150:8000/api/v1/workspaces/die_casting_wiki_v2/document-elements/fe45cdd8-1ba0-42ff-b049-1def420919ba/resource) (`fe45cdd8-1ba0-42ff-b049-1def420919ba`)
- S7: [GBT+39957（压铸单元-技术条件）-2021.pdf-d4226fec-471d-4de9-9b83-1378f6d5af7f](http://192.168.150.150:8000/api/v1/workspaces/die_casting_wiki_v2/document-elements/2de8a871-6d1d-4c52-8d8b-152410e5c861/resource) (`2de8a871-6d1d-4c52-8d8b-152410e5c861`)
- S24: [GB+24391（低压铸造机-安全要求）-2009.pdf-e6b67b23-6077-467d-b3e0-d7937ccdb816](http://192.168.150.150:8000/api/v1/workspaces/die_casting_wiki_v2/document-elements/89aaa1e4-b4a1-48e1-9dce-12a3140d8030/resource) (`89aaa1e4-b4a1-48e1-9dce-12a3140d8030`)
- S14: [GB+24391（低压铸造机-安全要求）-2009.pdf-e6b67b23-6077-467d-b3e0-d7937ccdb816](http://192.168.150.150:8000/api/v1/workspaces/die_casting_wiki_v2/document-elements/5137405a-5459-438b-814f-2e3a69c89b42/resource) (`5137405a-5459-438b-814f-2e3a69c89b42`)
- S26: [GB+24391（低压铸造机-安全要求）-2009.pdf-e6b67b23-6077-467d-b3e0-d7937ccdb816](http://192.168.150.150:8000/api/v1/workspaces/die_casting_wiki_v2/document-elements/ab465327-3866-413a-b44c-470a9f11b07a/resource) (`ab465327-3866-413a-b44c-470a9f11b07a`)

File: wiki_site/docs/entries/自动给料机.md
---
version: "v1"
generated_at: "2026-06-19T00:00:27+00:00"
confidence_score: 0.85
confidence_level: "high"
confidence_basis:
  cited_sources: 21
  source_quality_score: 0.88
  freshness_score: 0.71
  evidence_coverage_score: 1.0
---

## 定义

**自动给料机**（又称给汤机、自动舀汤机、定量给料装置、金属自动加料机）是按GB/T 25370-2020《铸造机械 术语》定义的压铸单元辅助设备，其功能是将熔融金属从保温炉中定量取出并送入压射室[[S24,S9]]。该设备仅适用于冷室压铸机——热室压铸机的压射系统集成于熔炉侧，自带自动送料机能，无需外置给料装置[[S26,S1]]。

对应的通用英文术语包含 **automatic ladling machine**、**auto ladler**、**dosing furnace**、**metal dosing system**、**robotic ladle**、**automatic shot feeder** 及 **ladling robot**[[S25,S26]]。

## 工艺作用

自动给料机是冷室压铸自动化单元的核心配套设备，其核心作用为：实现无人值守的自动定量送料，规避人工高温舀料的安全隐患；稳定控制送入压室的金属液重量，每模给料量高度一致，消除人工舀料的料量波动，直接降低铸件不良率；相比人工舀料，金属液输送路径更短、温度损失更小，可减少冷隔类缺陷的产生；与压铸机实现闭环通信联锁，保障全自动化生产的连续性[[S9,S25,S3]]。

## 分类与类型

### 按机械结构分类

自动给料机按机械结构可分为单臂式、五连杆式和横梁式三类[[S9]]。日本压铸生产中机械勺式自动给料机应用极为普遍，合型力200 t以上的压铸机超过80%配套该类装置[[S7]]。

| 类型 | 结构特征 | 传动方式 | 适用场景 |
|------|---------|---------|---------|
| 单臂式 | 两个独立驱动电机分别控制手臂移动和料勺转动，各配独立变频器支持同步动作 | 链条式传动 | 绝大多数中小吨位冷室压铸机 |
| 五连杆式 | 动作轨迹通过连杆机构预先拟合人工舀料动作 | 连杆机构 | 中等吨位压铸机常规生产节拍 |
| 横梁式 | 顶部固定横梁导轨承载移动机构，运行行程大、负载能力强 | 横梁导轨 | 大吨位压铸机大给料量需求 |

单臂式自动给料机的关键性能特征：给料量控制精度不超过±2%，结构简单、无特殊损耗件，设备寿命长、维护成本低，且PLC具备故障显示功能[[S9,S2]]。

### 按工作原理分类

按液态金属输送原理，自动给料装置主要分为机械式、气压式（密封炉型）和镁合金专用螺旋定量式等类型[[S25,S26,S18]]。

| 类型 | 驱动方式 | 工作特点 | 给料精度 | 适用场景 | 行业应用 |
|------|---------|---------|---------|---------|---------|
| 机械式舀料型 | 液压/气动/电动 | 从液面下取液避免氧化渣带入压室，结构简单可靠 | ≤±2%（单臂式等） | 绝大多数常规铝合金冷室压铸 | 应用最广泛 |
| 气压式/密封炉型 | 压缩惰性气体将金属液从导液管压入压室 | 无外露运动部件，封闭气氛减少氧化，送料稳定性更高，无滴料问题 | — | 对金属纯净度要求高的批量生产 | 采购维护成本高，占比低于机械式 |
| 镁合金螺旋定量式 | 浸液式螺旋机构推送金属液 | 密封环境下精确给料，适配镁合金高活性 | ±2% | 镁合金冷室压铸 | 专用类型 |
| 简易型（回转臂浇勺等） | 机械 | 结构简单、造价低 | 约±5% | 小批量低要求中小件浇注 | 有限场景 |

气压式定量浇注装置在美国应用较多（以Ajax系统为代表），而日本则普遍采用机械勺式装置[[S7,S26]]。

## 结构与组成

以典型单臂式自动给料机为例，其核心结构组成包括[[S9,S23,S2]]：

- **运动手臂**：链条传动结构，完成前后移动
- **舀料勺（浇包）**：经耐高温涂层处理，完成取料与注料
- **两套独立驱动电机**：分别控制手臂移动和料勺转动，各配独立变频器
- **PLC主控制系统**：搭载故障显示功能，控制全自动循环逻辑
- **料面检测棒**：包含主检测棒和断线保护检测棒
- **交互操作面板**：提供手动/自动模式切换及参数设定

![压铸自动给料机（单臂式）外观图，展示竖直机架、传动单臂及端部舀料勺的完整外部形态](http://192.168.150.150:8000/api/v1/workspaces/die_casting_wiki_v2/document-elements/58d3ed3c-35d2-4d8a-a848-cca9a0401638/resource)[[S13]]

![压铸自动浇注装置结构示意图，标注机械手臂、浇勺、保温炉与压射室的相对布置关系](http://192.168.150.150:8000/api/v1/workspaces/die_casting_wiki_v2/document-elements/bc61c723-7f67-4fb4-86c9-5c2bb2e6d411/resource)[[S22]]

## 工作循环与控制逻辑

单臂式自动给料机的标准自动工作循环如下[[S9,S23]]：

1. **取料**：手臂后退入炉，料面检测棒触碰到金属液面后停止；料勺倾斜到预设角度舀取金属液，达到设定取料时间后手臂上升
2. **滴料**：手臂上升到滴料位置，料勺保持倾斜姿势使多余金属液滴回保温炉
3. **等待信号**：滴料完成后料勺转至水平位置，等待压铸机合模完成信号
4. **超时回料保护**：若超过10余秒未收到合模信号，手臂自动退炉重新舀取新鲜金属液，防止冷料注入压室
5. **注料**：收到合模完成信号后，手臂高速前进至压室浇口位置，料勺反向倾斜将金属液注入压室
6. **返回待机**：注料完成并等待金属液完全注入压室后，料勺回翻、手臂退至保温炉上方待机位置，准备下一循环

## 工艺参数与性能指标

| 参数 | 数值/描述 | 来源 |
|------|----------|------|
| 单臂式给料量精度 | ≤±2% | [[S9]] |
| 镁合金螺旋定量精度 | ±2% | [[S1,S18]] |
| 简易型定量精度 | 约±5%（回转臂浇勺型）；约±4%（吸管型） | [[S8,S17]] |
| 超时回料保护阈值 | 10余秒未收到合模信号自动退回 | [[S9,S23]] |
| 适用合金类型 | Al、Mg、Zn 等（冷室压铸） | [[S1,S18]] |

从低位（液面下）舀取金属液相比高位舀取方式，可减少紊流、降低热损失，对应铸件平均延伸率可提升约5%（绝对值）[[S14]]。

## 在压铸生产中的角色与联动

自动给料机是自动化压铸单元的标准配置，与压铸机、自动取出机械手、自动喷雾机械手、模温机等共同构成完整的自动化生产链路，支撑大批量连续压铸生产[[S3]]。

与压铸机的联动规则包括[[S3]]：
- 合模动作完成时，给料机需已提前准备好倒料动作
- 每生产一模，给料机仅执行一次取料操作
- 检测棒严禁接触涂料，防止碰撞落入熔池引发事故
- 料勺必须完全排空余料，以避免料量不足导致欠铸

## 选用与匹配要点

自动给料机的选型须评估以下五项核心前提[[S2,S12]]：
1. 压铸机需具备配套的全循环自动控制功能且运行可靠
2. 现有压铸模具适配自动化连续生产要求
3. 拟生产的铸件产量、品类适配自动化压铸工艺条件
4. 现场操作人员具备对应设备的使用与维护技能
5. 选型前完成全流程收益测算，确认投入产出比达标

热室压铸机不配置外置自动给料装置，其给料量由压射冲头直径与行程直接决定[[S1]]。

## 安全要求

GB 20906-2007《压铸单元安全技术要求》规定，压铸配套的自动给料机等辅助设备的活动部件必须设置联锁防护，防范人员挤压、熔融金属飞溅等风险[[S21]]。

调试阶段的关键安全要求[[S23]]：
- 带最大容量料勺完成全行程干涉测试；料勺运动路径与保温炉须保留3~5 cm安全间隔
- 料面检测棒断线保护触发后，设备自动抬升返回待机位并输出报警，防止手臂撞炉或高温金属溢出

## 操作要点与维护

### 日常点检

| 周期 | 检查项目 | 内容 |
|------|---------|------|
| 每日 | 料勺 | 确认表面被覆剂状态，8小时轮换料勺离线保养 |
| 每日 | 料面检测棒 | 清理端头堆积的铝渣，检查配线无老化松脱 |
| 每周 | 传动链条 | 检查松弛、磨损及锈蚀；每3个月调整张紧 |
| 每周 | 料勺自润轴承 | 检查旋转芯与轴盖间有无异常磨损 |
| 每周 | 微动开关 | 检查滚轮磨损及触点接触情况 |
| 每周 | 控制箱 | 检查接点松动，确认周边无粉尘、高温、高湿 |
| 每月 | 传动齿轮 | 检查磨损，确认链轮润滑脂加注量，凸轮轴无松动 |

以上维护内容基于《压铸生产培训教程》自动给料机检修内容及周期表[[S10]]。

## 常见缺陷与故障模式

### 不当给料对铸件质量的影响

| 缺陷 | 产生机理 | 来源 |
|------|---------|------|
| 欠注/冷隔 | 给料量低于设定阈值，金属液量不足以完整充型 | [[S11]] |
| 飞边过大 | 给料量过大，金属液溢出压射室，分型面出现过量飞边 | [[S11]] |
| 冷料缺陷 | 给料触发延迟超阈值，高温金属液降温后在压室壁面形成硬质冷凝层，随充型进入型腔 | [[S19]] |

### 典型设备故障

自动给料机与压铸机联机运行的全部典型故障模式、成因及排除对策详见《压铸生产培训教程》附录表2-8[[S15]]。

## 中英文术语说明

中文词条通用名称以 **GB/T 25370-2020** 规定的“自动给料机（给汤机）”为准[[S24]]。行业内“给汤机”为日语借词，在中文压铸文献中与“自动给料机”指同一类装置[[S26]]；但需注意，《铸造机械 术语》标准中给出的对应英文术语为 ladle[[S24]]，而行业技术文献中另有 dosing furnace、automatic ladling machine、auto ladler、robotic ladle 等多种习惯用语[[S25]]，不存在严格一一对应关系，选用时需结合语境确认具体所指的设备类型。

## Sources
- S24: [GBT+25370（铸造机械-术语）-2020.pdf-ceefffc7-3e72-4acd-b812-3277e391ef89](http://192.168.150.150:8000/api/v1/workspaces/die_casting_wiki_v2/document-elements/cf9b98a2-c4ab-4e40-abc6-696c5803d615/resource) (`cf9b98a2-c4ab-4e40-abc6-696c5803d615`)
- S9: [压铸生产培训教程](http://192.168.150.150:8000/api/v1/workspaces/die_casting_wiki_v2/document-elements/294a010a-c364-4b9f-9680-faf371494cb2/resource) (`294a010a-c364-4b9f-9680-faf371494cb2`)
- S26: [精、速、密压铸](http://192.168.150.150:8000/api/v1/workspaces/die_casting_wiki_v2/document-elements/f6fbb1a0-c410-4fe4-80ef-20bd579d9ef9/resource) (`f6fbb1a0-c410-4fe4-80ef-20bd579d9ef9`)
- S1: [压铸技术与生产](http://192.168.150.150:8000/api/v1/workspaces/die_casting_wiki_v2/document-elements/10ea01bd-7c44-457c-98dd-27eb13fdcce1/resource) (`10ea01bd-7c44-457c-98dd-27eb13fdcce1`)
- S25: [development of the cold chamber pressure die casting machine__da0bfa0647](http://192.168.150.150:8000/api/v1/workspaces/die_casting_wiki_v2/document-elements/d439ba69-b7a7-412c-8156-237650b3efec/resource) (`d439ba69-b7a7-412c-8156-237650b3efec`)
- S3: [压铸生产培训教程](http://192.168.150.150:8000/api/v1/workspaces/die_casting_wiki_v2/document-elements/17f1e796-399e-42de-a310-5932e1cb2467/resource) (`17f1e796-399e-42de-a310-5932e1cb2467`)
- S7: [国外压铸机](http://192.168.150.150:8000/api/v1/workspaces/die_casting_wiki_v2/document-elements/1d5af25f-b4af-4c5e-adf7-9d4396f74bdf/resource) (`1d5af25f-b4af-4c5e-adf7-9d4396f74bdf`)
- S2: [压铸工艺及设备模具实用手册](http://192.168.150.150:8000/api/v1/workspaces/die_casting_wiki_v2/document-elements/1585f94c-0250-4294-adad-4378499623be/resource) (`1585f94c-0250-4294-adad-4378499623be`)
- S18: [压铸技术与生产](http://192.168.150.150:8000/api/v1/workspaces/die_casting_wiki_v2/document-elements/7c0ebcda-e7c2-44e6-b1d0-403b774edea4/resource) (`7c0ebcda-e7c2-44e6-b1d0-403b774edea4`)
- S23: [TextNode47](http://192.168.150.150:8000/api/v1/workspaces/die_casting_wiki_v2/document-elements/c8987e06-8a17-481e-a8a6-346249423f5a/resource) (`c8987e06-8a17-481e-a8a6-346249423f5a`)
- S13: [单臂式自动给料机外观图](http://192.168.150.150:8000/api/v1/workspaces/die_casting_wiki_v2/document-elements/58d3ed3c-35d2-4d8a-a848-cca9a0401638/resource) (`58d3ed3c-35d2-4d8a-a848-cca9a0401638`)
- S22: [压铸机自动浇注装置](http://192.168.150.150:8000/api/v1/workspaces/die_casting_wiki_v2/document-elements/bc61c723-7f67-4fb4-86c9-5c2bb2e6d411/resource) (`bc61c723-7f67-4fb4-86c9-5c2bb2e6d411`)
- S8: [挤压铸造](http://192.168.150.150:8000/api/v1/workspaces/die_casting_wiki_v2/document-elements/2790e2ab-2a95-4839-87e7-1307835b6bde/resource) (`2790e2ab-2a95-4839-87e7-1307835b6bde`)
- S17: [挤压铸造](http://192.168.150.150:8000/api/v1/workspaces/die_casting_wiki_v2/document-elements/750baf35-8972-4583-9770-9e4f134ce751/resource) (`750baf35-8972-4583-9770-9e4f134ce751`)
- S14: [第三届中国国际压铸会议论文集](http://192.168.150.150:8000/api/v1/workspaces/die_casting_wiki_v2/document-elements/5c25f6d6-30c3-4856-9cb7-6f66865c25e3/resource) (`5c25f6d6-30c3-4856-9cb7-6f66865c25e3`)
- S12: [压铸工艺及设备模具实用手册](http://192.168.150.150:8000/api/v1/workspaces/die_casting_wiki_v2/document-elements/5126aa8d-c400-41d3-85ca-f8144dd51e5d/resource) (`5126aa8d-c400-41d3-85ca-f8144dd51e5d`)
- S21: [GB+20906（压铸单元安全技术要求）-2007.pdf-42830308-040b-4641-b26a-8aabe6de1e87](http://192.168.150.150:8000/api/v1/workspaces/die_casting_wiki_v2/document-elements/97e1c3f6-e157-4c51-bb85-319bfe83a630/resource) (`97e1c3f6-e157-4c51-bb85-319bfe83a630`)
- S10: [自动给料机检修内容及周期表](http://192.168.150.150:8000/api/v1/workspaces/die_casting_wiki_v2/document-elements/44637af8-e766-409d-ab09-ec1820af6d21/resource) (`44637af8-e766-409d-ab09-ec1820af6d21`)
- S11: [0001_8a205c06e73297bc_铸造缺陷](http://192.168.150.150:8000/api/v1/workspaces/die_casting_wiki_v2/document-elements/4afbb26e-489a-49dd-afde-3bf1d97c4404/resource) (`4afbb26e-489a-49dd-afde-3bf1d97c4404`)
- S19: [图3 倒汤完成后容杯壁硬质冷凝层分布示意图](http://192.168.150.150:8000/api/v1/workspaces/die_casting_wiki_v2/document-elements/9047b7ad-b4ea-46b8-8775-cbf06ff2bac8/resource) (`9047b7ad-b4ea-46b8-8775-cbf06ff2bac8`)
- S15: [自动给料机常见故障、产生原因及排除方法表](http://192.168.150.150:8000/api/v1/workspaces/die_casting_wiki_v2/document-elements/69233c07-d5c2-47a6-9d22-e94de5ba7742/resource) (`69233c07-d5c2-47a6-9d22-e94de5ba7742`)

File: wiki_site/docs/entries/蓄能器.md
---
version: "v1"
generated_at: "2026-06-18T08:24:10+00:00"
confidence_score: 0.85
confidence_level: "very_high"
confidence_basis:
  cited_sources: 66
  source_quality_score: 0.87
  freshness_score: 0.74
  evidence_coverage_score: 1.0
---

## 概述

液压蓄能器是压铸机压射系统中用于储存和释放静压能量的元件[[S61]]。它在两次压射之间的间歇阶段将液压泵输出的高压工作液以压缩气体势能的形式储存起来，在压射阶段快速释放大流量高压油至压射缸或增压缸，以满足压铸工艺对瞬时高速压射的需求[[S64,S43]]。压铸机必须配置蓄能器的根本原因在于：压铸工艺要求压射最高速度达到5~7 m/s，部分机型甚至可达7.4 m/s或更高，常规液压泵无法在如此短的时间内输出所需超大流量，必须依靠蓄能器瞬时释能来实现极端高速压射[[S64,S39]]。该泵—蓄能器传动方式不仅降低了液压系统的装机功率，同时还有利于控制系统油温[[S9,S49]]。

压铸机上广泛采用的各类蓄能器中，仅有充气式蓄能器适用于压铸机，依靠气体压缩与膨胀完成能量转换[[S64,S20]]。蓄能器内部上半部分充入压缩氮气作为气枕，下半部分存储高压液压油；充液时液压油压缩氮气储能，释能时压缩氮气膨胀推动高压液压油快速排出[[S9,S45]]。

## 分类与功能分工

现代压铸机的压射系统通常配置两套独立的蓄能器，分别承担不同的工艺功能[[S15,S52,S24]]：

**压射蓄能器（Shot Accumulator）** 容积较大、输出流量大，与压射缸直接连通，负责在快压射阶段向压射缸供油，驱动冲头以2.5~7 m/s的高速完成金属液充型[[S15,S33,S76]]。

**增压蓄能器（Intensifier Accumulator）** 容积较小、输出压力更高，与增压器（增压缸）直接连通，在充型完成、冲头行程终止后向增压缸供油，驱动增压活塞使压射缸前腔油压在原有系统压力基础上瞬间升高数倍，建立高比压完成补缩压实[[S15,S52,S8]]。国家标准GB/T 21269中对"增压（intensification）"的定义即为"利用活塞面积差或更高压力的蓄能器，使产生的压射缸内流体压力高于系统压力"[[S14]]。

两套蓄能器独立配置后，可实现压射速度、增压压力、压升速率的互不干扰独立调节[[S15,S24]]。冷室压铸机普遍配置压射蓄能器和增压蓄能器两个独立单元，二者分别通过独立管路与对应执行元件相连[[S12,S73,S37]]：压射蓄能器通过大通径方向控制阀连接压射缸无杆腔，增压蓄能器独立通过方向控制阀连接增压缸动力腔[[S23,S15,S48]]。

热室压铸机则仅配置单组蓄能器驱动压射机构，无需额外配置增压蓄能器，输出压力仅为7~14 MPa，适配低熔点合金的低速充型需求[[S78,S10,S13]]。

## 结构类型

压铸机行业主流的充气式蓄能器按隔离方式分为以下两类[[S44,S64]]：

### 气囊式蓄能器

气囊式蓄能器中氮气与液压油由特制耐油橡胶制成的密封弹性气囊完全隔开，氮气封装于气囊内，气囊置于钢质壳体内[[S29,S65]]。其工作特点是感应灵敏、迅速，运行惯性极低，响应速度远优于活塞式，能够适配压铸机高速压射的瞬时大流量释放需求[[S29,S65,S64]]。90%以上的现代压铸机采用此类充气隔离式蓄能器[[S60]]。气囊下部通常设有受弹簧力作用的提升阀，用以防止油液全部排出时气囊胀出容器之外[[S2]]。

![气囊式液压蓄能器原理示意图，包含外部氮气瓶、蓄能器本体及充氮工具连接管路](http://192.168.150.150:8000/api/v1/workspaces/die_casting_wiki_v2/document-elements/b17dc398-a5f2-4bfb-a42c-14ce4c6d6119/resource)

### 活塞式蓄能器

活塞式蓄能器采用可在缸体内自由运动的硬质密封活塞隔离氮气与液压油，强度可靠性高[[S29,S65]]。其主要特点为[[S29,S44]]：

- 适用温度范围宽，可在-53℃~121℃之间使用
- 最大增压比（气体压力与工作压力之比）为1:10
- 存在活塞运动的摩擦损失，不适用于高频小压差工况
- 适配大体积大流量系统

![活塞式蓄能器与气囊式蓄能器的剖面结构对比，标注活塞、密封圈、气囊等核心隔离部件](http://192.168.150.150:8000/api/v1/workspaces/die_casting_wiki_v2/document-elements/d7fcc2e2-872d-4709-8da5-e4d06854a017/resource)

两种蓄能器的关键差异对比如下：

| 特性 | 气囊式 | 活塞式 |
|------|--------|--------|
| 隔离方式 | 弹性密封气囊 | 硬质密封活塞 |
| 响应速度 | 灵敏迅速、惯性极低 | 存在摩擦损失，响应较慢 |
| 适用工况 | 高频、瞬时大流量（压铸机主流配置） | 大体积大流量、宽温环境 |
| 温度范围 | 受气囊材质限制 | -53℃~121℃ |
| 增压比 | — | 最大1:10 |

## 工作原理

### 储能—释能循环

充气式蓄能器按理想气体多变过程原理工作，多变指数对氮气绝热过程取n=1.4（部分工程计算场景取1.35）[[S2,S11,S64]]。压铸机蓄能器的完整工作循环分为以下几个阶段[[S9,S25,S19]]：

1. **充液储能阶段**：液压泵通过单向阀向蓄能器注入高压液压油，内部氮气被压缩，系统压力逐步上升至预设工作压力后充液阀关闭，完成储能。

2. **慢压射阶段**：方向控制阀部分开启，蓄能器输出小流量高压油驱动压射缸低速运动，冲头将金属液平稳推送至内浇口附近，避免金属液翻滚卷入气体。

3. **释能快压射/增压阶段**：对应控制插装阀完全开启，蓄能器瞬间释放大量高压油供给压射缸或增压缸，完成高速充型及高压增压动作。压铸机压射动作全过程时长通常在0.2秒以内，蓄能器在该极短时间内完成大流量释能[[S9]]。释能完成后，液压泵再次向蓄能器补压，进入下一个循环。

### 与压铸工艺三阶段的时序配合

蓄能器在慢压射、快压射、增压三个阶段的供油作用如下[[S18,S14,S37,S8,S19]]：

| 压射阶段 | 蓄能器作用 | 说明 |
|----------|-----------|------|
| 慢压射 | 输出低压小流量油液 | 驱动压射缸带动冲头低速推送金属液，避免卷入气体 |
| 快压射 | 压射蓄能器瞬间释放全部大流量高压油 | 推动冲头以2.5~7 m/s最高速度将金属液快速充填整个模具型腔 |
| 增压 | 增压蓄能器独立释放高压油驱动增压活塞 | 使压射缸前腔油压瞬间升高数倍，对凝固中的金属液施加高比压进行补缩压实 |

国家标准GB/T 25716、GB/T 25717强制要求：每完成一次压射，蓄能器的压力下降值不得超过其额定工作压力的10%[[S22,S70]]。在此限制条件下蓄能器供油压力波动极小，可保证高速压射过程压力稳定，保障压射速度均匀性[[S49,S76,S68]]。

## 核心参数

| 参数 | 典型值/范围 | 说明 |
|------|------------|------|
| 额定工作压力 | 5.5~15 MPa | 大型量产机型配套备用氮气瓶工作压力可达13.5 MPa[[S75,S42]] |
| 预充氮气压力 | 系统最低工作压力的60%~70% | 充气介质须为纯工业氮气[[S2,S42]] |
| 内部氮气占比 | 总容积的75%~80% | 液压油容积占总容积的20%~25%[[S76,S66]] |
| 公称容积 | 几升~3500升 | 常规中小型机型为几升到几十升；大吨位机型配套蓄能器组总容积可达3500升，泵站总流量可达375升/分[[S35,S9]] |
| 单次压射最大压降 | ≤工作压力的10% | 国家标准强制要求[[S22,S70]] |
| 工作过程热力特征 | 多变指数n=1.4（绝热） | 压射时间极短，可视为绝热过程[[S9,S11]] |
| 增压响应时间 | 50~80 ms | 充型完成后的建压时间[[S4,S57,S3]] |

现代压铸机普遍将蓄能器安装在靠近压射缸的端部位置，尽可能缩短蓄能器到压射缸之间的高压管路长度，以减少液压沿程阻力和油路容积，提高释能响应速度[[S4,S57,S3]]。

## 关联部件

蓄能器与压铸机液压系统中多个关键部件存在紧密的协作关系[[S9,S25,S42,S76,S66]]：

| 关联部件 | 关系描述 |
|----------|---------|
| 液压泵 | 通过单向阀与蓄能器油口相连，在非压射间歇阶段持续向蓄能器注入高压油完成补压储能 |
| 方向控制阀 | 蓄能器出油口串接通径匹配的大通径插装式方向控制阀，可实现毫秒级快速通断，控制大流量高压油的释放时机和流量 |
| 高压氮气瓶 | 作为独立气源通过充氮工具与蓄能器气腔相连，向蓄能器预充压力氮气 |
| 压射缸 | 压射蓄能器通过大通径方向阀直接连接压射缸无杆腔，为快压射过程供油 |
| 增压缸 | 增压蓄能器独立通过方向阀连接增压缸动力腔，单独驱动增压活塞完成增压动作 |

在蓄能器与压射缸、增压缸的配合油路中还设置有单向阀、压力传感器、可调节流阀，可单独调节蓄能器释能流量和开启时序，实现压射速度、增压建压时间的独立精准可调[[S24,S66]]。

![双蓄能器驱动压铸机压射系统结构原理图，标注压射蓄能器、增压蓄能器及对应压力和面积参数](http://192.168.150.150:8000/api/v1/workspaces/die_casting_wiki_v2/document-elements/f58d2de3-c10f-4967-93e4-7513cb84b770/resource)

## 常见故障与维护

### 主要故障模式

| 故障类型 | 产生原因 | 故障表现 | 排查方法 | 处理措施 |
|----------|---------|---------|---------|---------|
| 气囊破裂 | 充氮速度过快、长期交变载荷疲劳、误用氧气替代氮气引发内部燃烧[[S65,S42,S46]] | 壳体爆裂、气囊完全烧毁、压力骤降无法输出预设流量 | 金相检测壳体材质、检测残余气体成分、检查壳体断口形貌[[S46]] | 更换合规气囊、排查充气气源安全合规性 |
| 气体泄漏 | 密封件老化、充氮口紧固件松动、壳体焊缝缺陷[[S26,S27,S62]] | 每压铸循环压力下降超过10个大气压，系统输出压力不足 | 泄压放油法读取蓄能器内部预充压力值确认泄漏点[[S27]] | 更换密封件、紧固充氮接口、补焊试压缺陷焊缝 |
| 密封件失效 | 油温长期超过30℃导致密封橡胶软化磨损、装配时尖锐工具划伤密封唇口、紧固压盖过紧[[S26,S1,S58]] | 结合面外渗油迹、系统内泄严重 | 目视密封安装面确认损伤痕迹 | 更换密封件、控制油温在10~50℃范围、按标准扭矩锁紧压盖 |
| 油液污染 | 系统过滤器未按时清洗、油箱密封失效进入杂质、新油加注前未充分过滤[[S56,S50,S47]] | 阀芯卡滞、蓄能器充放液响应延迟 | 检测油液杂质颗粒度、检查过滤器堵塞指示表状态 | 更换受污染液压油、清洗全部过滤器滤芯、强化油箱密封 |
| 预充压力不足 | 长期运行气体通过油液缓慢溶解泄漏、未定期校验预充压力[[S28,S63]] | 压射速度和压力达不到工艺设定值，铸件出现充型不足缺陷 | 系统无压力状态下读取蓄能器内部氮气压力确认 | 使用合规充氮工具补充工业高纯氮气至预设值 |

### 检查与维护规范

**日常检查**：每日检查蓄能器氮气压力及周边管路接头是否存在泄漏，每周检查蓄能器外壳外观是否有异常变形[[S58]]。

**定期校验**[[S51]]：
- 外部目视检查：每2年1次
- 液压试验：每4年1次，试验压力为额定工作压力的1.25倍，保压5分钟
- 蓄能器投入使用前、移位安装后、维修后必须完成液压校验并记录结果

**充氮安全操作要求**[[S62,S42]]：
- 充氮前必须对蓄能器整体做外观检查
- 充氮操作需缓慢进气，避免气流冲击损坏气囊
- **严禁使用氧气、压缩空气等易燃易爆介质替代高纯氮气**
- 充氮操作必须使用专用充氮工具完成充气、测压作业

**停机要求**：停机时长超过15~20分钟时必须关闭蓄能器总阀，切断蓄能器与液压系统的连接[[S56,S50]]。拆卸蓄能器作业前必须先排空液压油、完全释放容器内氮气[[S36]]。

## 标准与安全要求

### 国内标准

- **GB/T 21269（冷室压铸机）**：对液压蓄能器作出术语定义，并对压射性能和蓄能器安全提出要求[[S61]]。
- **GB/T 25716（镁合金冷室压铸机）** 和 **GB/T 25717（镁合金热室压铸机）**：强制要求每压射一次蓄能器压力下降不得超过工作压力的10%，蓄能器系统必须设有释放或切断蓄能器液体压力的装置，蓄能器只准许充氮气[[S70,S22]]。
- **GB/T 20663（囊式蓄能器）**：规定囊式蓄能器壳体材料需采用30CrMo无缝气瓶钢管，经调质热处理后金相组织为回火索氏体，满足高压疲劳使用要求[[S42,S27]]。

### 国际标准

欧盟PED（Pressure Equipment Directive）压力设备指令（97/23/EC）适用于绝对压力大于0.5 bar的蓄能器产品[[S7,S6]]。按照流体危险性和压力-容积乘积值，PED将蓄能器划分为I~IV四个安全风险等级，不同等级对应不同的第三方强制检验要求，合规产品需加施CE标志方可在欧盟区域流通[[S7,S6]]。

### 通用安全要求

蓄能器作为高压容器，必须由国家指定的安全监察机构批准的生产厂制造，并应有合格证书[[S59]]。使用蓄能器的液压系统应设有释放或切断蓄能器中液体压力的装置；蓄能器仅允许充装氮气，严禁使用氧气、压缩空气或其他可燃气体[[S22,S21,S42]]。

## 冷室与热室压铸机的应用差异

| 对比维度 | 冷室压铸机 | 热室压铸机 |
|----------|-----------|-----------|
| 蓄能器配置 | 压射蓄能器 + 增压蓄能器（两套独立）[[S12,S73,S10]] | 单组蓄能器（无增压蓄能器）[[S78,S10]] |
| 输出压力水平 | 可达40~60 MPa[[S73,S10]] | 7~14 MPa[[S78,S10,S13]] |
| 适配合金 | 铝合金、镁合金、铜合金等中高熔点合金[[S30,S32,S41]] | 锌、铅等低熔点合金[[S30,S32,S41]] |
| 增压需求 | 必须有增压功能进行压实补缩[[S10]] | 一般不设增压缸[[S10]] |

## 现代压铸技术对蓄能器的要求

**高真空压铸**：要求蓄能器输出压力稳定性更高，在低充型背压条件下能稳定提供足够的压力流量，无需额外提升过高压射速度即可获得低气孔率高质量铸件[[S5,S67]]。

**超高速压铸**：要求蓄能器具备极低的动作惯性，可瞬间释放大流量液压油，支持压射速度达到5~7 m/s甚至11 m/s级别，且可配合集成冲击压力调节阀抑制充型结束后的水锤冲击[[S64,S16]]。

**大吨位一体化压铸**：需配置多组大容量并联蓄能器，支持极短建压时间要求，配合大通径比例插装阀实现蓄能器供油的高速响应，无启动冲击[[S25,S31]]。

## Sources
- S61: [GBT+21269（冷室压铸机）-2023.pdf-d3b66e4a-f76a-4736-b64b-753e46168fa6](http://192.168.150.150:8000/api/v1/workspaces/die_casting_wiki_v2/document-elements/bed1485f-9fda-4241-8bac-38389380d7d3/resource) (`bed1485f-9fda-4241-8bac-38389380d7d3`)
- S64: [压铸机](http://192.168.150.150:8000/api/v1/workspaces/die_casting_wiki_v2/document-elements/c283da4e-52ce-4262-8fa3-3541ee4aa9fa/resource) (`c283da4e-52ce-4262-8fa3-3541ee4aa9fa`)
- S43: [压力铸造](http://192.168.150.150:8000/api/v1/workspaces/die_casting_wiki_v2/document-elements/8c7a0180-33db-4f68-8468-1d90d0b325ef/resource) (`8c7a0180-33db-4f68-8468-1d90d0b325ef`)
- S39: [图5 压铸机参数](http://192.168.150.150:8000/api/v1/workspaces/die_casting_wiki_v2/document-elements/80f6911b-374d-482d-b137-c6129b9273b7/resource) (`80f6911b-374d-482d-b137-c6129b9273b7`)
- S9: [特种铸造设备](http://192.168.150.150:8000/api/v1/workspaces/die_casting_wiki_v2/document-elements/27181344-8a6e-4841-96c6-fe738ac261c5/resource) (`27181344-8a6e-4841-96c6-fe738ac261c5`)
- S49: [金属与塑料成形设备](http://192.168.150.150:8000/api/v1/workspaces/die_casting_wiki_v2/document-elements/9f0be115-3971-4ce5-bbb2-ccee68f1b004/resource) (`9f0be115-3971-4ce5-bbb2-ccee68f1b004`)
- S20: [压铸手册](http://192.168.150.150:8000/api/v1/workspaces/die_casting_wiki_v2/document-elements/4758042e-608c-405f-b695-d3ae80f44095/resource) (`4758042e-608c-405f-b695-d3ae80f44095`)
- S45: [die casting the die casting process and its application in modern manufa__aedfe9666e](http://192.168.150.150:8000/api/v1/workspaces/die_casting_wiki_v2/document-elements/97bce3f2-cd55-4401-b893-f2bbb80ca3f6/resource) (`97bce3f2-cd55-4401-b893-f2bbb80ca3f6`)
- S15: [国外压铸机](http://192.168.150.150:8000/api/v1/workspaces/die_casting_wiki_v2/document-elements/36b1197a-18b2-4891-a14a-b94cd2688b34/resource) (`36b1197a-18b2-4891-a14a-b94cd2688b34`)
- S52: [国外压铸机](http://192.168.150.150:8000/api/v1/workspaces/die_casting_wiki_v2/document-elements/a8d658a6-915d-4c5c-bad9-74e43f3d1da7/resource) (`a8d658a6-915d-4c5c-bad9-74e43f3d1da7`)
- S24: [特种铸造设备](http://192.168.150.150:8000/api/v1/workspaces/die_casting_wiki_v2/document-elements/59659c4f-d65a-4600-a3e3-7f5529dcd4cf/resource) (`59659c4f-d65a-4600-a3e3-7f5529dcd4cf`)
- S33: [development of the cold chamber pressure die casting machine__da0bfa0647](http://192.168.150.150:8000/api/v1/workspaces/die_casting_wiki_v2/document-elements/703b7ea4-5662-41c7-98eb-bffeceb339df/resource) (`703b7ea4-5662-41c7-98eb-bffeceb339df`)
- S76: [铝及铝合金加工技术](http://192.168.150.150:8000/api/v1/workspaces/die_casting_wiki_v2/document-elements/f1d78e1b-1145-4e1d-9857-93f930950bc7/resource) (`f1d78e1b-1145-4e1d-9857-93f930950bc7`)
- S8: [大型压铸机压射系统保压状态静态结构力学仿真分析](http://192.168.150.150:8000/api/v1/workspaces/die_casting_wiki_v2/document-elements/222c16c1-7984-4646-9a32-cc5de3935ee9/resource) (`222c16c1-7984-4646-9a32-cc5de3935ee9`)
- S14: [GBT+37371（压铸单元-术语）-2019.pdf-45773e17-fd85-41a5-9f02-96065c90a009](http://192.168.150.150:8000/api/v1/workspaces/die_casting_wiki_v2/document-elements/3669ba69-2986-4a09-ac4d-5ad705b082bc/resource) (`3669ba69-2986-4a09-ac4d-5ad705b082bc`)
- S12: [压铸技术与生产](http://192.168.150.150:8000/api/v1/workspaces/die_casting_wiki_v2/document-elements/2a646bba-07a8-4228-b3e1-df9e1693a9a2/resource) (`2a646bba-07a8-4228-b3e1-df9e1693a9a2`)
- S73: [压铸工艺及设备模具实用手册](http://192.168.150.150:8000/api/v1/workspaces/die_casting_wiki_v2/document-elements/e72c78f2-aee3-4273-8962-eb482d677460/resource) (`e72c78f2-aee3-4273-8962-eb482d677460`)
- S37: [压铸技术与生产](http://192.168.150.150:8000/api/v1/workspaces/die_casting_wiki_v2/document-elements/764f37dc-9c0f-4729-aad0-86a88ea798b0/resource) (`764f37dc-9c0f-4729-aad0-86a88ea798b0`)
- S23: [8731317_蓄能器](http://192.168.150.150:8000/api/v1/workspaces/die_casting_wiki_v2/document-elements/536acc1f-d4dc-417f-bf62-a73c0f239b01/resource) (`536acc1f-d4dc-417f-bf62-a73c0f239b01`)
- S48: [国外压铸机](http://192.168.150.150:8000/api/v1/workspaces/die_casting_wiki_v2/document-elements/9cfba5c2-3502-441c-b4f7-a7ac4e5d7afd/resource) (`9cfba5c2-3502-441c-b4f7-a7ac4e5d7afd`)
- S78: [5355569_热室压铸机](http://192.168.150.150:8000/api/v1/workspaces/die_casting_wiki_v2/document-elements/ffdf9bef-c414-4d1a-8343-41fbdf973bcd/resource) (`ffdf9bef-c414-4d1a-8343-41fbdf973bcd`)
- S10: [压铸技术与生产](http://192.168.150.150:8000/api/v1/workspaces/die_casting_wiki_v2/document-elements/297ed2e5-03b1-40ef-a74b-a24c42f1f5ef/resource) (`297ed2e5-03b1-40ef-a74b-a24c42f1f5ef`)
- S13: [encyclopedia of aluminum and its alloys two volume set__9820af6cf3](http://192.168.150.150:8000/api/v1/workspaces/die_casting_wiki_v2/document-elements/2d2ad2d7-04a1-4761-a3c7-bdca2cfecdbf/resource) (`2d2ad2d7-04a1-4761-a3c7-bdca2cfecdbf`)
- S44: [铝及铝合金加工技术](http://192.168.150.150:8000/api/v1/workspaces/die_casting_wiki_v2/document-elements/8dd327fc-ef39-4ed7-a7bb-bffbd6d2ff40/resource) (`8dd327fc-ef39-4ed7-a7bb-bffbd6d2ff40`)
- S29: [铝及铝合金加工技术](http://192.168.150.150:8000/api/v1/workspaces/die_casting_wiki_v2/document-elements/62da2aa7-2580-4cbd-a93c-95fffb536cf5/resource) (`62da2aa7-2580-4cbd-a93c-95fffb536cf5`)
- S65: [analysis on failure of accumulator of horizontal cold chamber die castin__a7ce9e0ec5](http://192.168.150.150:8000/api/v1/workspaces/die_casting_wiki_v2/document-elements/c702bbe9-e244-4c7a-a600-1a449e35fe35/resource) (`c702bbe9-e244-4c7a-a600-1a449e35fe35`)
- S60: [压铸学](http://192.168.150.150:8000/api/v1/workspaces/die_casting_wiki_v2/document-elements/be2d7271-29bf-4188-bf57-ecc8eacc69c7/resource) (`be2d7271-29bf-4188-bf57-ecc8eacc69c7`)
- S2: [液压传动与气压传动 铸造专业试用教材](http://192.168.150.150:8000/api/v1/workspaces/die_casting_wiki_v2/document-elements/0559844b-3763-4e92-84c6-9b854d781d12/resource) (`0559844b-3763-4e92-84c6-9b854d781d12`)
- S11: [特种铸造设备](http://192.168.150.150:8000/api/v1/workspaces/die_casting_wiki_v2/document-elements/2a0c2859-528c-4422-9362-d4e99c7c11e7/resource) (`2a0c2859-528c-4422-9362-d4e99c7c11e7`)
- S25: [负载口独立控制的压铸机比例插装压射速度系统研究](http://192.168.150.150:8000/api/v1/workspaces/die_casting_wiki_v2/document-elements/59b0101d-2ba0-4a7e-a932-570cf4076809/resource) (`59b0101d-2ba0-4a7e-a932-570cf4076809`)
- S19: [卧式冷室压铸机技术教程](http://192.168.150.150:8000/api/v1/workspaces/die_casting_wiki_v2/document-elements/4619b193-a349-446c-ae8c-c889a5d90def/resource) (`4619b193-a349-446c-ae8c-c889a5d90def`)
- S18: [GBT+25370（铸造机械-术语）-2020.pdf-ceefffc7-3e72-4acd-b812-3277e391ef89](http://192.168.150.150:8000/api/v1/workspaces/die_casting_wiki_v2/document-elements/44df752f-bb59-4730-9326-72514d213e33/resource) (`44df752f-bb59-4730-9326-72514d213e33`)
- S22: [GBT+25717（镁合金热室压铸机）-2021.pdf-b17bd0cd-ccca-499d-ad5c-2949a21ddaed](http://192.168.150.150:8000/api/v1/workspaces/die_casting_wiki_v2/document-elements/4ac0190e-c1fa-425f-8a86-0ec6918c98b7/resource) (`4ac0190e-c1fa-425f-8a86-0ec6918c98b7`)
- S70: [GBT+25716（镁合金冷室压铸机）-2022.pdf-7577a369-ddbe-4ed4-a0f3-a764714a87ca](http://192.168.150.150:8000/api/v1/workspaces/die_casting_wiki_v2/document-elements/d3615b4f-268a-43ff-b449-443a3c50e873/resource) (`d3615b4f-268a-43ff-b449-443a3c50e873`)
- S68: [卧式冷室压铸机技术教程](http://192.168.150.150:8000/api/v1/workspaces/die_casting_wiki_v2/document-elements/ca606c69-668a-4547-a841-d9c0d335188d/resource) (`ca606c69-668a-4547-a841-d9c0d335188d`)
- S75: [压铸机](http://192.168.150.150:8000/api/v1/workspaces/die_casting_wiki_v2/document-elements/e8c99bac-da10-41b6-ab0c-32b4655c15aa/resource) (`e8c99bac-da10-41b6-ab0c-32b4655c15aa`)
- S42: [analysis on failure of accumulator of horizontal cold chamber die castin__a7ce9e0ec5](http://192.168.150.150:8000/api/v1/workspaces/die_casting_wiki_v2/document-elements/8b83cd2a-f11e-459b-a7df-afcd7b8e419a/resource) (`8b83cd2a-f11e-459b-a7df-afcd7b8e419a`)
- S66: [国外压铸机](http://192.168.150.150:8000/api/v1/workspaces/die_casting_wiki_v2/document-elements/c7034729-ca26-425b-a4d0-17ce869733f8/resource) (`c7034729-ca26-425b-a4d0-17ce869733f8`)
- S35: [压铸机](http://192.168.150.150:8000/api/v1/workspaces/die_casting_wiki_v2/document-elements/7313f6e6-2949-47a6-98e3-c0827bc8b27b/resource) (`7313f6e6-2949-47a6-98e3-c0827bc8b27b`)
- S4: [国外压铸机](http://192.168.150.150:8000/api/v1/workspaces/die_casting_wiki_v2/document-elements/0aebefd2-ed9f-4396-b24f-49325b14085d/resource) (`0aebefd2-ed9f-4396-b24f-49325b14085d`)
- S57: [development of the cold chamber pressure die casting machine__da0bfa0647](http://192.168.150.150:8000/api/v1/workspaces/die_casting_wiki_v2/document-elements/b7871a43-e69f-4ea0-94f8-4540b5fb7006/resource) (`b7871a43-e69f-4ea0-94f8-4540b5fb7006`)
- S3: [development of the cold chamber pressure die casting machine__da0bfa0647](http://192.168.150.150:8000/api/v1/workspaces/die_casting_wiki_v2/document-elements/0a47ba00-1b32-4543-99b6-4a5c2b285084/resource) (`0a47ba00-1b32-4543-99b6-4a5c2b285084`)
- S46: [analysis on failure of accumulator of horizontal cold chamber die castin__a7ce9e0ec5](http://192.168.150.150:8000/api/v1/workspaces/die_casting_wiki_v2/document-elements/994dfdb8-f4f0-4787-829d-319d7b703c3b/resource) (`994dfdb8-f4f0-4787-829d-319d7b703c3b`)
- S26: [压铸经验汇编](http://192.168.150.150:8000/api/v1/workspaces/die_casting_wiki_v2/document-elements/5a967402-1579-4870-bf97-b14e4eaacf76/resource) (`5a967402-1579-4870-bf97-b14e4eaacf76`)
- S27: [analysis on failure of accumulator of horizontal cold chamber die castin__a7ce9e0ec5](http://192.168.150.150:8000/api/v1/workspaces/die_casting_wiki_v2/document-elements/5d9aab46-6087-4e01-8587-30ac95c77dcf/resource) (`5d9aab46-6087-4e01-8587-30ac95c77dcf`)
- S62: [8731317_蓄能器](http://192.168.150.150:8000/api/v1/workspaces/die_casting_wiki_v2/document-elements/c1e66e13-d33a-4f71-8518-6a29e375e493/resource) (`c1e66e13-d33a-4f71-8518-6a29e375e493`)
- S1: [卧式冷室压铸机技术教程](http://192.168.150.150:8000/api/v1/workspaces/die_casting_wiki_v2/document-elements/0130de31-9828-4914-a6ee-c40a6b0ae37a/resource) (`0130de31-9828-4914-a6ee-c40a6b0ae37a`)
- S58: [特种铸造设备](http://192.168.150.150:8000/api/v1/workspaces/die_casting_wiki_v2/document-elements/bd52a1c2-afa7-48b6-8a98-acd6b0557979/resource) (`bd52a1c2-afa7-48b6-8a98-acd6b0557979`)
- S56: [铝压铸成型及质量控制](http://192.168.150.150:8000/api/v1/workspaces/die_casting_wiki_v2/document-elements/b20133b3-cb1e-4906-9eb2-24e812916ecb/resource) (`b20133b3-cb1e-4906-9eb2-24e812916ecb`)
- S50: [压铸机](http://192.168.150.150:8000/api/v1/workspaces/die_casting_wiki_v2/document-elements/a440b9af-997d-4813-8bf7-37a6864f0033/resource) (`a440b9af-997d-4813-8bf7-37a6864f0033`)
- S47: [卧式冷室压铸机技术教程](http://192.168.150.150:8000/api/v1/workspaces/die_casting_wiki_v2/document-elements/9a19e0cd-df67-48b6-abc7-48755a5805ed/resource) (`9a19e0cd-df67-48b6-abc7-48755a5805ed`)
- S28: [压铸模具工程师手册](http://192.168.150.150:8000/api/v1/workspaces/die_casting_wiki_v2/document-elements/62b20bcc-bb99-482d-bc4e-95a7fa94b37a/resource) (`62b20bcc-bb99-482d-bc4e-95a7fa94b37a`)
- S63: [液压传动与气压传动 铸造专业试用教材](http://192.168.150.150:8000/api/v1/workspaces/die_casting_wiki_v2/document-elements/c2603197-3cd4-4ca6-acc0-0e1b7645b6f2/resource) (`c2603197-3cd4-4ca6-acc0-0e1b7645b6f2`)
- S51: [压铸机](http://192.168.150.150:8000/api/v1/workspaces/die_casting_wiki_v2/document-elements/a879cec2-209f-4adc-a3ec-328e91a7b3bc/resource) (`a879cec2-209f-4adc-a3ec-328e91a7b3bc`)
- S36: [压铸件生产指南](http://192.168.150.150:8000/api/v1/workspaces/die_casting_wiki_v2/document-elements/735d88bc-fbbf-4168-a8a1-2a056fb04255/resource) (`735d88bc-fbbf-4168-a8a1-2a056fb04255`)
- S7: [companion guide to the asme boiler and pressure vessel code criteria and__8f01d1dd68](http://192.168.150.150:8000/api/v1/workspaces/die_casting_wiki_v2/document-elements/16c7f401-ccde-48df-8773-15c8f51ddcc8/resource) (`16c7f401-ccde-48df-8773-15c8f51ddcc8`)
- S6: [companion guide to the asme boiler and pressure vessel code criteria and__8f01d1dd68](http://192.168.150.150:8000/api/v1/workspaces/die_casting_wiki_v2/document-elements/16bebf1e-8d6c-4085-9d55-4432261ada4a/resource) (`16bebf1e-8d6c-4085-9d55-4432261ada4a`)
- S59: [机械产品质量与检验标准手册通用加工机械与设备卷](http://192.168.150.150:8000/api/v1/workspaces/die_casting_wiki_v2/document-elements/bd654536-d3cb-4934-959f-3540ee18d20c/resource) (`bd654536-d3cb-4934-959f-3540ee18d20c`)
- S21: [现代压力铸造技术](http://192.168.150.150:8000/api/v1/workspaces/die_casting_wiki_v2/document-elements/483a7754-1739-4f9e-bc1c-b25dadd805d2/resource) (`483a7754-1739-4f9e-bc1c-b25dadd805d2`)
- S30: [1504269_冷室压铸机](http://192.168.150.150:8000/api/v1/workspaces/die_casting_wiki_v2/document-elements/64a5fc89-cb9c-43cf-b4b8-6513cf4dd245/resource) (`64a5fc89-cb9c-43cf-b4b8-6513cf4dd245`)
- S32: [模具设计与制造专业英语](http://192.168.150.150:8000/api/v1/workspaces/die_casting_wiki_v2/document-elements/6e0b7849-a352-46bf-b163-f9cb04c5927e/resource) (`6e0b7849-a352-46bf-b163-f9cb04c5927e`)
- S41: [模具钳工工艺](http://192.168.150.150:8000/api/v1/workspaces/die_casting_wiki_v2/document-elements/820b510e-93e1-47ac-92bb-0f5bd672740b/resource) (`820b510e-93e1-47ac-92bb-0f5bd672740b`)
- S5: [5354165_真空压铸](http://192.168.150.150:8000/api/v1/workspaces/die_casting_wiki_v2/document-elements/107b19ca-16c1-42eb-b3ce-949b8b0841eb/resource) (`107b19ca-16c1-42eb-b3ce-949b8b0841eb`)
- S67: [专业技术学习资料 真空压铸](http://192.168.150.150:8000/api/v1/workspaces/die_casting_wiki_v2/document-elements/ca597a5f-3f44-4c0a-821a-8954f5402998/resource) (`ca597a5f-3f44-4c0a-821a-8954f5402998`)
- S16: [低压铸造的压铸探讨](http://192.168.150.150:8000/api/v1/workspaces/die_casting_wiki_v2/document-elements/3b6feb90-d848-4896-a186-2f8ef8aa6fa1/resource) (`3b6feb90-d848-4896-a186-2f8ef8aa6fa1`)
- S31: [特种铸造生产工艺与装备入门与精通](http://192.168.150.150:8000/api/v1/workspaces/die_casting_wiki_v2/document-elements/67da12d3-390a-423a-8da2-255c2bcaf18d/resource) (`67da12d3-390a-423a-8da2-255c2bcaf18d`)
